Repository: mahata-lab/Lightweight-Alloy-Machine-Learning

# ML-Guided Microalloying of Al₉₂(Ti,Fe,Co,Ni)₂ for Additive Manufacturing

This repository contains the analysis and plotting scripts used to explore ML-guided
microalloying around the ultrastrong Al₉₂Ti₂Fe₂Co₂Ni₂ alloy system for additive
manufacturing. It builds on the trained models from the main Al-alloy ICME paper and
uses them to:

- generate microalloying design spaces around Al₉₂Ti₂Fe₂Co₂Ni₂  
- predict yield strength (YS), ultimate tensile strength (UTS), elongation (El), and a
  strength–ductility quality index **Q**  
- identify top-Q candidate alloys under different microalloying scenarios  
- visualize strength–ductility maps, Q vs dopant content, and composition fingerprints
  for the best candidates 

All analysis is done with pre-trained ML models stored in
`models_cfg10b_highEI_softWeights_v4.joblib`.

## Repository structure

Key files and their roles:

- **Data**
  - `AM_Casting_MLReady_Cleaned_Final_v4.csv`  
    Main multi-process Al-alloy training dataset (cast, wrought, AM) used to train the
    ML models. 
  - `Al92_microalloying_MLReady.csv`  
    ML-ready design space for Al₉₂(Ti,Fe,Co,Ni)₂ + microalloying.
  - `Al92_microalloying_with_predictions.csv`  
    Same design space with ML predictions (YS, UTS, El, Q) added.
  - `case1_all_predictions.csv`, `case2_all_predictions.csv`, `case3_all_predictions.csv`  
    Full prediction tables for three microalloying scenarios (“Case 1–3”). 
  - `case1_top10_by_Q.csv`, `case2_top10_by_Q.csv`, `case3_top10_by_Q.csv`  
    Top-10 alloys by **Q** within each case.
  - `predicted_alloy_sets_top60_clustered.csv`  
    Top-60 high-Q predictions clustered into 3 sets for “Pareto-like” visualization. 
  - `external_alloys_cfg10b_highEI_softWeights_v4.csv` (or similar)  
    Optional: external or validation alloys used in some analyses.

- **Models**
  - `models_cfg10b_highEI_softWeights_v4.joblib`  
    Serialized Python dict containing trained ML models for YS, UTS, and Elongation. 

- **Core scripts**
  - `generate_Al92_microalloying_designspace.py`  
    Builds the composition-only design space around Al₉₂Ti₂Fe₂Co₂Ni₂ by adding Sc, Cr,
    Zr, Mg, Ag, V, Cu, Mn in different at.% increments and writes
    `Al92_microalloying_designspace_composition_only.csv`. 
  - `analyze_Al92_microalloying_v3.py`, `analyze_Al92_microalloying_v4.py`  
    Load the pre-trained models, apply them to the design space, compute **Q**, and
    save prediction CSVs for downstream plotting.
  - `analyze_TM_dopant_designspace_v6.py`  
    Generates the three microalloying scenarios (Case 1–3), runs predictions, and
    writes `case*_all_predictions.csv` and `case*_top10_by_Q.csv`.
  - `plot_slide_style_figures.py`  
    Produces the three main figure panels for the microalloying analysis:
      - `Fig1_strength_ductility_cases.png`: UTS vs Elongation colored by Q for Case 1–3  
      - `Fig2_Q_vs_pure_dopants_cases.png`: Q vs dopant content (Sc, Zr, Cr)  
      - `Fig3_top10_composition_fingerprints.png`: stacked-bar composition fingerprints
        for top-10 alloys in each case 
  - `plot_all_results.py`  
    Produces “paper-style” summary figures:
      - `FigA_strength_ductility_with_cases.png`: microalloyed design space overlaid on
        the Al ≥ 80 at.% training data cloud  
      - `FigB_element_correlations.png`: Pearson correlations between element contents
        and predicted UTS/El  
      - `FigC_predicted_sets_scatter.png`: clustered top-60 alloys in the
        strength–ductility plane, plus the `predicted_alloy_sets_top60_clustered.csv`
        file with cluster labels 
  - `check_joblib.py`  
    Small helper script to inspect the contents of `models_cfg10b_highEI_softWeights_v4.joblib`.

- **Figures (generated)**
  - `Fig1_strength_ductility_cases.png`  
  - `Fig2_Q_vs_pure_dopants_cases.png`  
  - `Fig3_top10_composition_fingerprints.png`  
  - `FigA_strength_ductility_with_cases.png`  
  - `FigB_element_correlations.png`  
  - `FigC_predicted_sets_scatter.png`  

The stacked-bar composition fingerprints for Case 1–3 look like this:

## Microalloying cases

The repository explores three related microalloying scenarios around the Al–Ti–Fe–Co–Ni
base:

- **Case 1**: Total transition metals (Ti+Fe+Co+Ni) fixed at 8 at.%; vary Al and pure
  Sc/Zr/Cr additions.  
- **Case 2**: Al fixed at 92 at.%; vary TM content and pure Sc/Zr/Cr.  
- **Case 3**: Full enumeration of Al, TM, and Sc/Zr/Cr within chosen bounds.   

Each case is evaluated with the ML models, **Q** is computed, and top-ranked alloys
are analyzed and plotted.

# .venv\Scripts\activate    # on Windows
Install dependencies

If you have a requirements.txt, use that; otherwise:

bash
Copy code
pip install numpy pandas matplotlib scikit-learn joblib
Typical workflow
1. Generate the microalloying design space (optional)
If you want to regenerate the composition grid around Al₉₂Ti₂Fe₂Co₂Ni₂:

bash
Copy code
python generate_Al92_microalloying_designspace.py

File: AM_Casting_MLReady_Cleaned_Final_v4.csv (part 1 of 21)
Alloy Name,Serial Number,Al,Ag,B,Be,Bi,C,Ca,Cd,Ce,Co,Cr,Cu,Er,Eu,Fe,Ga,Li,Mg,Mn,Mo,Nb,Ni,O,Pb,Sc,Si,Sn,Ta,Te,Ti,V,Zn,Zr,D @ 1000K (cm²/s)_weighted,D @ 500K (cm²/s)_weighted,D @ 600K (cm²/s)_weighted,D @ 700K (cm²/s)_weighted,D @ 800K (cm²/s)_weighted,D @ 900K (cm²/s)_weighted,D0 (cm²/s)_weighted,Q (kJ/mol)_weighted,atomic_number_weighted,atomic_volume_elemental_phase_A3_per_atom_mp_weighted,atomic_weight_weighted,band_gap_elemental_phase_eV_mp_weighted,bulk_modulus_vrh_elemental_phase_GPa_mp_weighted,density_elemental_phase_g_cm3_mp_weighted,electronegativity_weighted,formation_energy_eV_atom,lattice_a_elemental_phase_A_mp_weighted,lattice_alpha_elemental_phase_deg_mp_weighted,lattice_b_elemental_phase_A_mp_weighted,lattice_beta_elemental_phase_deg_mp_weighted,lattice_c_elemental_phase_A_mp_weighted,lattice_gamma_elemental_phase_deg_mp_weighted,melting_point_K_weighted,poisson_ratio_homogeneous_elemental_phase_mp_weighted,shear_modulus_vrh_elemental_phase_GPa_mp_weighted,space_group_number_elemental_phase_mp_weighted,specific_heat_J_gK_weighted,thermal_conductivity_W_mK_weighted,valence_electrons_weighted,young_modulus_vrh_elemental_phase_GPa_mp_weighted,Size_Mismatch_δ,SFE_weighted_mJ_m2,Size_Mismatch_δ.1,Total_Excess_Solute,L12_Score,Ternary_L12_Avg,Ternary_ThreePhase_Avg,Process,YS,UTS,Elongation
Al-2Ti-2Fe-2Co-2Ni,1,92,0,0,0,0,0,0,0,0,2,0,0,0,0,2,0,0,0,0,0,0,2,0,0,0,0,0,0,0,2,0,0,0,0.0000000222,1.16E-16,3.87E-14,3.22E-12,1.03E-10,0.00000000185,0.26398,133.116,14.02,16.15572756,29.2484,0,82.72,3.120220624,1.6244,3.478,2.86721343,61.20000396,2.867213382,61.20000895,2.863921128,62.18939894,1003.7524,0.3282,29.48,224.4,0.8646,223.904,3.38,79.12,0.305344836,157.32,0.305344836,7.864199178,1,1,1,1000000,700,900,20
AlSi11CuMn,2,88.34,0,0,0,0,0,0,0,0,0,0,0.43,0,0,0,0,0,0,0.5,0,0,0,0,0,0,10.73,0,0,0,0,0,0,0,0.0000000207,1.09E-16,3.62E-14,3.01E-12,9.63E-11,0.00000000172,193.3001616,161.17015,13.2361,16.82912568,27.396154,0.06550665,78.83434,2.725723609,1.642064,3.521132,2.986289483,60.24736044,2.986289634,60.24735901,2.986290105,60.24735944,1019.075909,0.324278,32.11088,225.1746,0.87532,227.11685,3.1617,77.336,0.714804274,165.5737299,0.714804274,0,0,0,1,1000000,288,354,5
Al-Cu-Mg-Mn-Zr,3,95.63,0,0,0,0,0,0,0,0,0,0,1.85,0,0,0,0,0,2.24,0.28,0,0,0,0,0,0,0,0,0,0,0,0,0,0,0.0000000228,1.21E-16,4.01E-14,3.33E-12,1.06E-10,0.0000000019,0.2033728,126.25824,13.3072,16.50186682,27.675025,0,76.3888,2.831710366,1.608477,3.348422,2.871083788,60.81052286,2.871083822,60.81052222,2.915194161,61.48252176,942.724506,0.329065,26.3538,224.2832,0.892077,237.577868,3.1368,70.9084,0.235490977,162.3906939,0.235490977,0,0,0,1,1000000,374.9,424,8.2
A356 (AlSi7Mg0.3),4,92.93,0,0,0,0,0,0,0,0,0,0,0,0,0,0,0,0,0.33,0,0,0,0,0,0,0,6.74,0,0,0,0,0,0,0,0.0000000218,1.15E-16,3.82E-14,3.18E-12,1.02E-10,0.00000000182,121.4868568,146.94829,13.0641,16.74019059,27.046003,0.0411477,77.33402,2.689571334,1.628556,3.467372,2.923947323,60.09900396,2.923947431,60.09900288,2.930446295,60.19800299,984.223371,0.326498,29.58294,225.0325,0.88759,230.8015,3.0641,73.9615,0.574652371,165.6886125,0.574652371,0,0,0,1,1000000,200,400,14.5
AlSi10Mg,5,89.71,0,0,0,0,0,0,0,0,0,0,0,0,0,0.07,0,0,0.33,0.02,0,0,0.01,0,0,0,9.85,0,0,0,0.01,0,0,0,0.0000000211,1.11E-16,3.69E-14,3.07E-12,9.81E-11,0.00000000175,177.4628599,157.50473,13.1091,16.850495,27.111585,0.06013425,78.1004,2.68224279,1.63774,3.506716,2.955712473,60.1328985,2.955712608,60.13289736,2.963140832,60.24852639,1008.569737,0.324896,31.3065,225.0925,0.881198,227.873122,3.1003,75.9694,0.687237731,165.5475424,0.687237731,0.055505362,0.005,0,1,1000000,275,375,7.5
A357,6,92.15,0,0,0,0,0,0,0,0,0,0,0,0,0,0,0,0,1.11,0,0,0,0,0,0,0,6.73,0,0,0,0,0,0,0,0.0000000218,1.15E-16,3.82E-14,3.18E-12,1.01E-10,0.00000000182,121.313284,146.95455,13.0549,16.7844108,27.022368,0.04108665,77.00444,2.682177698,1.626026,3.452245,2.926027737,60.32700393,2.926027838,60.32700286,2.947886316,60.66000296,983.973005,0.326158,29.50478,224.768,0.888455,230.1548,3.0559,73.7535,0.585817745,164.9526056,0.585817745,0,0,0,1,1000000,225,375,5.5
AlSi9Cu3,7,90.26,0,0,0,0,0,0,0,0,0,0,1.02,0,0,0,0,0,0,0,0,0,0,0,0,0,8.72,0,0,0,0,0,0,0,0.0000000211,1.11E-16,3.7E-14,3.08E-12,9.84E-11,0.00000000176,157.1252224,154.4176,13.2504,16.74248889,27.449806,0.0532356,78.55376,2.75082726,1.638246,3.499148,2.939243557,60.00000423,2.939243692,60.00000292,2.939244199,60.00000318,1003.505676,0.325742,30.89832,225.1744,0.87823,230.9992,3.1688,75.844,0.650185166,165.0166521,0.650185166,0,0,0,1,1000000,266,462.5,4
Al-Mn-Mg-Sc-Zr alloy,8,95.54,0,0,0,0,0,0,0,0,0,0,0,0,0,0.03,0,0,1.42,2.32,0,0,0,0,0,0.56,0,0,0,0,0,0,0,0.13,0.0000000228,1.26E-16,4.12E-14,3.38E-12,1.07E-10,0.00000000191,0.194806504,127.44822,13.348,16.53141646,27.783619,0,76.38003,2.814307077,1.60265,3.359241,2.979982903,61.78973556,2.979982924,61.78973514,3.022363367,62.42857557,953.652738,0.327297,27.1389,224.1615,0.888891,228.963822,3.0814,72.70494,0.247517682,163.6911343,0.247517682,2.234054114,0.69,0,1,1000000,430,449,17
Scalmalloy (Sc-Zr-modified Al-Mg),9,93.74,0,0,0,0,0,0,0,0,0,0,0,0,0,0.05,0,0,5.34,0.28,0,0,0,0,0,0.45,0.04,0,0,0,0.01,0,0,0.09,0.0000000231,1.27E-16,4.15E-14,3.41E-12,1.08E-10,0.00000000193,0.942572772,125.71342,13.0483,16.8225245,27.071404,0.0002442,73.92101,2.690181437,1.592654,3.294248,2.8896021,61.92052261,2.889602087,61.92052225,3.006296959,63.69725654,940.428778,0.327383,25.73434,223.1542,0.902625,230.705988,2.9617,69.1585,0.292283454,160.4420144,0.292283454,0.401835596,0.545,0,0,1000000,380,415,14.8
Al-3Ni-1Ti-0.8Zr-0.5Mn,10,97.5,0,0,0,0,0,0,0,0,0,0,0,0,0,0,0,0,0,0.25,0,0,1.42,0,0,0,0,0,0,0,0.58,0,0,0.24,0.0000000234,1.33E-16,4.3E-14,3.5E-12,1.1E-10,0.00000000196,0.199597592,126.8088,13.3587,16.39658164,27.772822,0,77.81264,2.844026553,1.612871,3.418728,2.873431237,60.36368145,2.873431283,60.36368085,2.867972584,60.60968059,954.83335,0.329449,26.9611,224.6859,0.888636,232.566805,3.1173,72.469,0.178486894,164.5037096,0.178486894,2.101488806,0.53,1,1,1000000,394,479,7.1
Al-3Ni-1Ti-0.8Zr-0.5Mn,11,97.5,0,0,0,0,0,0,0,0,0,0,0,0,0,0,0,0,0,0.25,0,0,1.42,0,0,0,0,0,0,0,0.58,0,0,0.24,0.0000000234,1.33E-16,4.3E-14,3.5E-12,1.1E-10,0.00000000196,0.199597592,126.8088,13.3587,16.39658164,27.772822,0,77.81264,2.844026553,1.612871,3.418728,2.873431237,60.36368145,2.873431283,60.36368085,2.867972584,60.60968059,954.83335,0.329449,26.9611,224.6859,0.888636,232.566805,3.1173,72.469,0.178486894,164.5037096,0.178486894,2.101488806,0.53,1,1,1000000,394,479,7.1
AlMgScZr,12,94.25,0,0,0,0,0,0,0,0,0,0,0,0,0,0,0,0,4.95,0.27,0,0,0,0,0,0.42,0,0,0,0,0,0,0,0.1,0.0000000232,1.27E-16,4.17E-14,3.42E-12,1.09E-10,0.00000000194,0.21839208,125.43195,13.0422,16.79708133,27.060385,0,74.017,2.690731822,1.593497,3.300334,2.887109083,61.76857548,2.887109076,61.76857498,2.995090906,63.40957451,939.332075,0.327571,25.7104,223.2602,0.9025,231.201287,2.962,69.13758,0.277985456,160.9055355,0.277985456,0.346330234,0.52,0,0,1000000,382.5,455,14.5
Al-12Si,13,88.42,0,0,0,0,0,0,0,0,0,0,0,0,0,0,0,0,0,0,0,0,0,0,0,0,11.58,0,0,0,0,0,0,0,0.0000000207,1.09E-16,3.63E-14,3.02E-12,9.64E-11,0.00000000172,208.5956192,163.17406,13.1158,16.89937233,27.108538,0.0706959,78.52444,2.672890664,1.643582,3.533592,2.970981183,60.00000439,2.970981341,60.00000292,2.970981803,60.00000342,1020.728774,0.32421,32.20688,225.2316,0.877998,226.8096,3.1158,76.948,0.735099041,166,0.735099041,0,0,0,0,1000000,260,380,3
Scalmalloy,14,94.12,0,0,0,0,0,0,0,0,0,0,0,0,0,0,0,0,5.12,0.24,0,0,0,0,0,0.4,0,0,0,0,0,0,0,0.12,0.0000000232,1.28E-16,4.19E-14,3.43E-12,1.09E-10,0.00000000194,0.219651296,125.39636,13.042,16.80953792,27.059408,0,73.94852,2.688849552,1.59316,3.298088,2.886412311,61.81073411,2.886412303,61.81073361,2.99772007,63.50273314,939.294764,0.327572,25.6828,223.2324,0.902872,231.157584,2.9596,69.0664,0.280853929,160.7646351,0.280853929,0.346330234,0.52,0,0,1000000,480,520,8.6
Al-Mg-Sc-Zr,15,94.83,0,0,0,0,0,0,0,0,0,0,0.19,0,0,0.04,0,0,3.8,0.25,0,0,0,0,0,0.65,0.14,0,0,0,0,0,0.03,0.07,0.0000000235,0.02754,4.2E-14,3.49E-12,1.11E-10,0.00000000197,2.730876456,126.295619,13.105,16.74189524,27.204383,0.0008547,74.62699,2.715491498,1.597686,3.324372,2.884186724,61.50068131,2.884186724,61.50068089,2.974946401,62.87346825,943.235468,0.327871,25.95274,223.5739,0.899038,231.845475,2.994,69.677,0.276149191,161.3399257,0.276149191,0.571835596,0.72,0,0,1000000,460,480,2
Al-4Si-Mg,16,95.36,0,0,0,0,0,0,0,0,0,0,0,0,0,0,0,0,0.83,0,0,0,0,0,0,0,3.82,0,0,0,0,0,0,0,0.0000000225,1.18E-16,3.94E-14,3.28E-12,1.05E-10,0.00000000187,68.9361336,137.19178,13.0312,16.66363973,27.002939,0.0233211,76.50006,2.697143784,1.618749,3.422103,2.896808201,60.25500368,2.896808276,60.25500285,2.913153108,60.50400272,962.261292,0.327791,27.97542,224.8416,0.893828,232.9898,3.0302,72.0915,0.447571556,165.2406695,0.447571556,0,0,0,1,1000000,250,425,6
AlCu5MnCdVA,17,97.27,0,0,0,0,0,0,0.02,0,0,0,2.31,0,0,0.02,0,0,0,0.16,0,0,0,0,0,0,0,0,0,0,0.1,0.09,0,0.03,0.0000000239,0.01546,4.84E-14,3.92E-12,1.2E-10,0.00000000206,0.186949624,126.51363,13.4245,16.35009394,27.954089,0,77.67673,2.885557905,1.616527,3.395336,2.857991045,60.17468162,2.857991101,60.174681,2.857731323,60.22357443,946.8063,0.330114,26.6418,224.9421,0.886388,239.897276,3.1971,71.7186,0.167601306,163.7568922,0.167601306,0.02090852,0.08,0,1,1000000,151.5,314.4,12.89
AlSi7Mg0.6,18,92.6,0,0,0,0,0,0,0,0,0,0,0,0,0,0,0,0,0.67,0,0,0,0,0,0,0,6.74,0,0,0,0,0,0,0,0.0000000218,1.15E-16,3.82E-14,3.18E-12,1.02E-10,0.00000000182,121.489676,146.9835,13.062,16.76199222,27.039623,0.0411477,77.20222,2.686721287,1.627697,3.461319,2.925307555,60.20700395,2.92530766,60.20700287,2.93850174,60.40800298,984.28112,0.326395,29.55494,224.9496,0.888088,230.5498,3.061,73.8835,0.579746951,165.3678568,0.579746951,0,0,0,1,1000000,271,446,6
Al-Zn-Mg-Cu (Al7075),19,91.05,0,0,0,0,0,0,0,0,0,0.15,0.66,0,0,0.26,0,0,2.24,0,0,0,0,0,0,0,2.96,0,0,0,0.12,0,2.24,0.31,0.0000000543,2.05632,1.05E-13,1.1E-11,3.5E-10,0.00000000543,53.74197025,132.796522,13.6371,16.63814142,28.388676,0.0180708,76.46529,2.870994182,1.614208,3.353214,2.887013636,61.59000588,2.887013669,61.59000103,2.98972287,63.11362121,961.916749,0.3256,28.23076,223.5274,0.877961,229.38484,3.2831,73.2473,0.452284281,158.7365763,0.452284281,0.695006366,0.37,0,1,1000000,397,446,6.5
A205,20,92.35,0.19,3.21,0,0,0,0,0,0,0,0,1.96,0,0,0.02,0,0,0.31,0,0,0,0,0,0,0,0.08,0,0,0,1.88,0,0,0,0.0000000223,1.17E-16,3.89E-14,3.24E-12,1.04E-10,0.00000000185,964.6190828,138.59058,13.2909,16.10890667,27.722523,0.04650054,82.14974,2.888787859,1.628125,3.491596,2.953723335,60.65961188,2.953723374,60.65961136,2.939860441,61.37750405,1007.485004,0.32285,32.38878,222.3143,0.885909,229.4415,3.1895,84.2622,0.720388831,161.4635508,0.720388831,4.961006705,0.94,0,0,1000000,322,401,17.7
AlSi10Mg,21,89.91,0,0,0,0,0,0,0,0,0,0,0,0,0,0.05,0,0,0.39,0,0,0,0,0,0,0,9.64,0,0,0,0,0,0,0,0.0000000211,1.11E-16,3.7E-14,3.08E-12,9.84E-11,0.00000000176,173.6831416,156.73253,13.0977,16.8468296,27.088328,0.0588522,77.98102,2.679529534,1.636735,3.50231,2.9524687,60.12600423,2.952468833,60.12600305,2.960937386,60.25273815,1006.414877,0.324971,31.15734,225.0514,0.881837,228.0989,3.0947,75.75,0.680849518,165.539347,0.680849518,0.035505362,0,0,1,1000000,243,420,4.6
AlSi10Mg,22,89.25,0,0,0,0,0,0,0,0,0,0,0,0,0,0,0,0,1.11,0,0,0,0,0,0,0,9.63,0,0,0,0,0,0,0,0.0000000211,1.11E-16,3.7E-14,3.08E-12,9.83E-11,0.00000000176,173.50818,156.68985,13.0839,16.89150913,27.054558,0.05879115,77.63664,2.670367449,1.634436,3.488205,2.954834138,60.32700418,2.954834266,60.32700288,2.976692683,60.66000321,1005.825375,0.324708,31.05918,224.826,0.882945,227.6028,3.0849,75.4935,0.689968072,164.9189907,0.689968072,0,0,0,1,1000000,296,461,11
AlSi10Mg,23,89.98,0,0,0,0,0,0,0,0,0,0,0,0,0,0,0,0,0.28,0,0,0,0,0,0,0,9.74,0,0,0,0,0,0,0,0.0000000211,1.11E-16,3.7E-14,3.08E-12,9.83E-11,0.00000000176,175.4811648,157.01594,13.0946,16.84801808,27.080638,0.0594627,78.00852,2.677812961,1.637406,3.505512,2.953589013,60.08400422,2.95358915,60.0840029,2.95910336,60.16800325,1006.834506,0.325018,31.19544,225.108,0.88183,228.202,3.0946,75.774,0.682196945,165.7270109,0.682196945,0,0,0,1,1000000,220,356,4
Al-Mg-Li-Ag-Sc-Zr alloy,24,88.15,0.37,0,0,0,0,0,0,0,0,0,0,0,0,0,0,6.74,4.48,0,0,0,0,0,0,0.24,0,0,0,0,0,0,0,0.02,0.00000642,0.00000000292,0.0000000352,0.000000207,0.000000816,0.00000252,0.217356016,120.3074,12.4316,17.02738075,25.864981,0,69.82842,2.563140953,1.554626,3.18732,2.886450953,62.77419514,2.886450824,62.77419454,3.313347137,63.06600179,904.131352,0.33026,24.14848,219.4393,1.08253,223.26114,2.8502,64.55452,0.288129691,153.3338,0.288129691,0.10185247,7,1,1,1000000,330,437,9.15
AlSi10Mg,25,89.94,0,0,0,0,0,0,0,0,0,0,0,0,0,0.03,0,0,0.35,0,0,0,0,0,0,0,9.65,0,0,0,0.03,0,0,0,0.0000000211,1.11E-16,3.7E-14,3.08E-12,9.84E-11,0.00000000176,173.8623953,156.75222,13.0996,16.84758689,27.092698,0.05891325,77.9986,2.679676589,1.63698,3.503785,2.953316254,60.12300422,2.953316388,60.12300299,2.960159633,60.24284419,1006.714518,0.32502,31.1631,225.0755,0.881836,228.11299,3.0948,75.7586,0.680506852,165.5737687,0.680506852,0.015505362,0.015,0,1,1000000,304,486,11.9
AlSi10MgMn,26,89.26,0,0,0,0,0,0,0,0,0,0,0,0,0,0.09,0,0,0.62,0.25,0,0,0,0,0,0,9.74,0,0,0,0.03,0,0,0,0.000000021,1.11E-16,3.68E-14,3.06E-12,9.79E-11,0.00000000175,175.4860985,157.37558,13.1343,16.8538033,27.171012,0.0594627,78.06632,2.690381393,1.636252,3.498845,2.967128538,60.33968228,2.967128668,60.33968122,2.98023459,60.55220413,1009.261422,0.32461,31.35054,224.9535,0.880579,227.124455,3.1057,76.1427,0.689289764,165.2107778,0.689289764,0.075505362,0.015,0,1,1000000,342.5,509,9.85
Al-5Mg2Si-2Mg,27,92.7,0,0,0,0,0,0,0,0,0,0,0,0,0,0,0,0,4.43,0,0,0,0,0,0,0,2.87,0,0,0,0,0,0,0,0.0000000225,1.2E-16,3.97E-14,3.29E-12,1.05E-10,0.00000000188,51.867452,134.2314,12.9844,16.84030872,26.893576,0.01752135,74.80936,2.667683624,1.605033,3.342304,2.898464527,61.32900348,2.89846456,61.32900274,2.985699941,62.6580025,954.63249,0.326793,27.13962,223.6841,0.899863,230.8861,2.9844,70.6145,0.454609054,161.98641,0.454609054,0,0,0,1,1000000,295,453,9
Al-Mg-Sc alloy (CalciScAl®),28,95.26,0,0,0,0,0,0.54,0,0,0,0,0,0,0,0,0,0,3.78,0,0,0,0,0,0,0.42,0,0,0,0,0,0,0,0,0.0000000231,1.22E-16,4.05E-14,3.36E-12,1.08E-10,0.00000000192,0.2107376,125.23198,13.0336,16.87685985,27.02533,0,74.0518,2.680051091,1.594316,3.312708,2.875602042,61.26000325,2.875602041,61.26000278,2.958611468,62.5200023,937.752722,0.32817,25.56776,223.698,0.90159,232.806,2.9568,68.80348,0.361867024,162.0390107,0.361867024,0.653426423,0.42,0,0,1000000,459,522,14
Al-4.24Cu-1.97Mg-0.56Mn,29,95.63,0,0,0,0,0,0,0,0,0,0,1.85,0,0,0,0,0,2.24,0.28,0,0,0,0,0,0,0,0,0,0,0,0,0,0,0.0000000228,1.21E-16,4.01E-14,3.33E-12,1.06E-10,0.0000000019,0.2033728,126.25824,13.3072,16.50186682,27.675025,0,76.3888,2.831710366,1.608477,3.348422,2.871083788,60.81052286,2.871083822,60.81052222,2.915194161,61.48252176,942.724506,0.329065,26.3538,224.2832,0.892077,237.577868,3.1368,70.9084,0.235490977,162.3906939,0.235490977,0,0,0,1,1000000,464.06,493.3,4.76
Al-Zn-Si-Mg-Cu alloy,30,87.59,0,0,0,0,0,0,0,0,0,0,0.58,0,0,0,0,0,2.33,0,0,0,0,0,0,0,6.56,0,0,0,0,0,2.95,0,0.0000000631,2.7081,1.21E-13,1.31E-11,4.19E-10,0.00000000644,118.2610776,143.307685,13.6379,16.76414641,28.338209,0.0400488,76.67658,2.851824068,1.625057,3.368279,2.91974659,61.59000382,2.919746661,61.59000275,3.03226377,63.17400232,978.108599,0.323519,29.93816,223.5169,0.872419,226.7453,3.3545,74.8295,0.607761366,158.4614232,0.607761366,0,0,0,1,1000000,402,449,1.3
Al-Li alloy (based on 2A97 alloy),31,92.12,0,0,0,0,0,0,0,0,0,0,1.86,0,0,0.02,0,5.09,0.53,0.14,0,0,0,0,0,0,0.08,0,0,0,0,0,0.15,0.03,0.00000485,0.137700002,0.0000000266,0.000000156,0.000000616,0.0000019,1.631195624,122.489755,12.8397,16.60920934,26.754089,0.0004884,73.77317,2.741956697,1.582227,3.2913,2.870982295,61.23760254,2.870982248,61.23760186,3.119167773,60.51715577,918.667627,0.33129,25.41296,221.813,1.025961,231.263324,3.0635,68.00171,0.234098915,157.6852705,0.234098915,0.005505362,5.12,0,0,5000,165,244,5
Al-Zn-Mg-Cu-Si-Zr alloy,32,89.75,0,0,0,0,0,0,0,0,0,0,0.45,0,0,0,0,0,3.51,0,0,0,0,0,0,0,2.94,0,0,0,0,0,3.05,0.31,0.0000000658,2.7999,1.28E-13,1.37E-11,4.38E-10,0.00000000671,53.11586825,130.955165,13.6698,16.72667685,28.456524,0.0179487,75.36123,2.863644071,1.609814,3.307903,2.888888667,62.06700344,2.888888693,62.06700268,3.032893283,64.12800195,953.61793,0.324795,27.90174,222.9516,0.878944,227.97657,3.3082,72.3783,0.46712879,157.279592,0.46712879,0.274477764,0.31,0,1,1000000,350,421,6.7
Al-Mg-Sc-Zr alloy,33,94.76,0,0,0,0,0,0,0,0,0,0,0,0,0,0,0,0,4.46,0.25,0,0,0,0,0,0.42,0,0,0,0,0,0,0,0.12,0.0000000232,1.28E-16,4.19E-14,3.44E-12,1.09E-10,0.00000000194,0.214309696,125.40118,13.0527,16.77342494,27.08612,0,74.22732,2.695663436,1.595245,3.31089,2.885201998,61.62968125,2.885201995,61.62968075,2.983921435,63.12968029,939.691872,0.327851,25.7505,223.4525,0.902052,231.648565,2.9669,69.25208,0.266796025,161.3175621,0.266796025,0.366330234,0.54,0,0,1000000,520,524,3
Al-2Fe alloy,34,99.02,0,0,0,0,0,0,0,0,0,0,0,0,0,0.98,0,0,0,0,0,0,0,0,0,0,0,0,0,0,0,0,0,0,0.0000000232,1.22E-16,4.06E-14,3.38E-12,1.08E-10,0.00000000193,0.1938752,125.42406,13.1274,16.42528882,27.262926,0,76.9212,2.770841728,1.612156,3.398722,2.852248462,60.29400372,2.852248469,60.29400595,2.867698734,60.4848068,942.069794,0.329608,26.5488,225.0392,0.89559,235.46532,3.049,71.3818,0.117244815,164.5692,0.117244815,0.965505362,0,0,0,1000000,209,287,12
Al-Zn-Mg-Cu alloy,35,93.84,0,0,0,0,0,0,0,0,0,0,0.62,0,0,0,0,0,2.68,0,0,0.46,0,0,0,0,0,0,0,0,0,0,2.39,0,0.0000000567,2.19402,1.07E-13,1.14E-11,3.65E-10,0.00000000567,0.1992772,123.189047,13.6062,16.55701772,28.353518,0,75.2758,2.876797096,1.604507,3.310369,2.856421095,61.7425708,2.856421098,61.74257022,2.96318119,63.26356954,938.327874,0.327367,26.3541,223.4242,0.884877,232.0886,3.2468,70.7642,0.23263179,159.432332,0.23263179,0,0,0,1,1000000,412,505,12.3
Al-5.5Mg-2Si-Cu alloy,36,91.15,0,0,0,0,0,0,0,0,0,0,0.45,0,0,0.07,0,0,6.13,0.26,0,0,0,0,0,0,1.94,0,0,0,0,0,0,0,0.0000000225,1.2E-16,3.97E-14,3.29E-12,1.05E-10,0.00000000188,35.146972,131.9328,13.0704,16.8718361,27.095333,0.0118437,74.37782,2.69987545,1.598539,3.298663,2.905947095,61.98862857,2.905947102,61.98862808,3.027762116,63.84125641,951.49267,0.326387,26.76414,223.1205,0.899968,230.359986,3.008,70.333,0.43786879,159.9748466,0.43786879,0.055505362,0,0,1,1000000,453,560,9
Al-5Mg2Si-1.5Ni,37,90.86,0,0,0,0,0,0,0,0,0,0,0,0,0,0.42,0,0,5.71,0.25,0,0,0.72,0,0,0,2.04,0,0,0,0,0,0,0,0.0000000224,1.19E-16,3.94E-14,3.27E-12,1.04E-10,0.00000000186,36.9600936,133.43798,13.1559,16.81395757,27.269653,0.0124542,75.35722,2.739088929,1.60172,3.318071,2.902384499,61.96268158,2.902384499,61.96268206,3.021446646,63.75745382,959.114242,0.326184,27.30724,223.2675,0.896724,228.297085,3.0447,71.6447,0.45211229,159.9277454,0.45211229,1.107113246,0,0,1,1000000,425,541,6.2
AlSi10Mg,38,90.36,0,0,0,0,0,0,0,0,0,0,0,0,0,0,0,0,0,0,0,0,0,0,0,0,9.64,0,0,0,0,0,0,0,0.0000000211,1.11E-16,3.7E-14,3.08E-12,9.85E-11,0.00000000176,173.6790336,156.66148,13.0964,16.82772725,27.087004,0.0588522,78.10152,2.680791313,1.637956,3.509536,2.951710695,60.00000422,2.951710833,60.00000291,2.951711337,60.00000325,1006.110292,0.32518,31.16704,225.1928,0.881684,228.5168,3.0964,75.784,0.675012335,166,0.675012335,0,0,0,0,1000000,270,375,4
Al-14.1Mg-0.47Si-0.31Sc-0.17Zr alloy,39,83.89,0,0,0,0,0,0,0,0,0,0,0,0,0,0,0,0,15.43,0,0,0,0,0,0,0.18,0.45,0,0,0,0,0,0,0.05,0.0000000227,1.26E-16,4.09E-14,3.35E-12,1.06E-10,0.0000000019,8.40277444,127.07747,12.8781,17.42187978,26.637498,0.00274725,69.74515,2.578870659,1.564425,3.107844,2.910168852,64.69800289,2.910168758,64.69800241,3.218655057,69.39600187,937.427583,0.323518,24.8596,220.1544,0.916667,223.59895,2.8507,66.42942,0.4539333,152.0404822,0.4539333,0.056330234,0.23,0,1,1000000,371,533,16.45
AlMgSiScZr alloy,40,83.87,0,0,0,0,0,0,0,0,0,0,0,0,0,0,0,0,15.45,0,0,0,0,0,0,0.18,0.45,0,0,0,0,0,0,0.05,0.0000000227,1.26E-16,4.09E-14,3.35E-12,1.06E-10,0.0000000019,8.40293924,127.07881,12.8779,17.42306534,26.636964,0.00274725,69.73695,2.578687009,1.564365,3.107468,2.910232066,64.70400289,2.910231972,64.7040024,3.219112107,69.40800187,937.425489,0.32351,24.8578,220.1482,0.916691,223.58275,2.8505,66.42442,0.454134027,152.0228026,0.454134027,0.056330234,0.23,0,1,1000000,310.4,487.7,17.7
Al-2.5Mg-1.0Ni-0.4Sc-0.1Zr,41,96.48,0,0,0,0,0,0,0,0,0,0,0,0,0,0,0,0,2.79,0,0,0,0.46,0,0,0.24,0,0,0,0,0,0,0,0.03,0.0000000232,1.24E-16,4.1E-14,3.39E-12,1.08E-10,0.00000000193,0.207548824,125.55624,13.0684,16.63220173,27.113797,0,75.29343,2.726401879,1.602326,3.34446,2.864098405,60.91800329,2.864098423,60.91800275,2.924518415,61.83600237,939.304356,0.328675,25.9858,224.0514,0.900134,233.47095,3.0046,69.91646,0.225749891,162.9725,0.225749891,0.543460354,0.27,0,0,1000000,308,390,11
AlSi10Mg,42,89.95,0,0,0,0,0,0,0,0,0,0,0.01,0,0,0.04,0,0,0.35,0,0,0,0,0,0,0,9.65,0,0,0,0,0,0,0,0.0000000211,1.11E-16,3.7E-14,3.08E-12,9.84E-11,0.00000000176,173.8626744,156.77266,13.0998,16.84644616,27.092975,0.05891325,78.0042,2.680259728,1.637052,3.503446,2.952732381,60.11700423,2.952732515,60.11700302,2.960255747,60.22979117,1006.542442,0.32502,31.1655,225.0861,0.881854,228.17826,3.0958,75.7649,0.68060286,165.5847261,0.68060286,0.025505362,0,0,1,1000000,270.1,430.7,4
AlSi10Mg,43,89.92,0,0,0,0,0,0,0,0,0,0,0,0,0,0.12,0,0,0.5,0,0,0,0,0,0,0,9.46,0,0,0,0,0,0,0,0.0000000211,1.11E-16,3.71E-14,3.08E-12,9.85E-11,0.00000000176,170.4456592,156.22836,13.1052,16.84503351,27.1063,0.0577533,77.97008,2.683152479,1.636198,3.498972,2.951049289,60.18600423,2.951049417,60.18600327,2.962787614,60.35936702,1005.754624,0.325022,31.09276,225.039,0.882086,228.08228,3.0956,75.7202,0.677017756,165.3205213,0.677017756,0.105505362,0,0,1,1000000,309,451,6.46
Zr-2024Al,44,95.75,0,0,0,0,0,0,0,0,0,0,1.95,0,0,0,0,0,1.51,0.39,0,0,0,0,0,0,0,0,0,0,0,0,0,0.4,0.0000000233,1.4E-16,4.44E-14,3.55E-12,1.11E-10,0.00000000196,0.19734832,126.3395,13.4517,16.47788613,28.018802,0,76.8609,2.864530406,1.609771,3.373169,2.875517308,60.76594122,2.875517353,60.76594057,2.912984615,61.33894012,948.64744,0.329319,26.5278,224.3767,0.887749,237.223859,3.1605,71.3637,0.230975701,162.4975404,0.230975701,0.364477764,0.4,0,1,1000000,435,445,7.5
Sc modified Al-Mn-Fe-Si alloy,45,96.61,0,0,0,0,0,0,0,0,0,0,0,0,0,0.1,0,0,0,2.53,0,0,0,0,0,0.37,0.4,0,0,0,0,0,0,0,0.0000000226,1.19E-16,3.96E-14,3.29E-12,1.05E-10,0.00000000188,7.3838556,128.76173,13.3515,16.4277387,27.789922,0.002442,77.2317,2.833269602,1.609098,3.386185,2.988728637,61.39862523,2.988728674,61.39862497,2.997858828,61.5290941,955.526867,0.327584,27.6213,224.7174,0.886848,229.895193,3.1105,73.64268,0.242731477,165.2931603,0.242731477,2.22957635,0.37,0,1,1000000,266,430,10.35
Al-Mn-Sc,46,95.39,0,0,0,0,0,0,0,0,0,0,0,0,0,0.04,0,0,1.58,2.27,0,0,0,0,0,0.49,0.04,0,0,0,0,0,0,0.19,0.0000000229,1.29E-16,4.19E-14,3.42E-12,1.08E-10,0.00000000192,0.915820552,127.45257,13.3527,16.54186728,27.794656,0.0002442,76.33291,2.813101126,1.602345,3.358412,2.978257929,61.81299995,2.97825795,61.81299955,3.02367758,62.49878694,953.832733,0.32729,27.12784,224.1202,0.889066,228.924777,3.0793,72.64676,0.254245615,163.5687378,0.254245615,2.184054114,0.68,0,1,1000000,504,511.5,18.5
Al-3.60Mg-1.18Zr,47,95.64,0,0,0,0,0,0,0,0,0,0,0,0,0,0,0,0,4.01,0,0,0,0,0,0,0,0,0,0,0,0,0,0,0.35,0.0000000237,1.4E-16,4.48E-14,3.59E-12,1.13E-10,0.00000000199,0.20842668,124.51512,13.0544,16.73401943,27.097773,0,74.40875,2.696269505,1.59699,3.324622,2.8699701,61.30800323,2.869970112,61.30800272,2.955700448,62.61600227,937.231008,0.328431,25.6636,223.6484,0.902642,233.00185,2.9634,69.0605,0.241507534,162.0827,0.241507534,0.314477764,0.35,0,0,1000000,221,287,25.6
Al-Mn-Sc alloy,48,95.4,0,0,0,0,0,0,0,0,0,0,0,0,0,0.03,0,0,1.51,2.29,0,0,0,0,0,0.49,0.05,0,0,0,0,0,0,0.23,0.000000023,1.31E-16,4.23E-14,3.44E-12,1.08E-10,0.00000000192,1.095018184,127.4836,13.3654,16.54068227,27.825037,0.00030525,76.36923,2.815532347,1.602438,3.360813,2.979333328,61.81089419,2.979333351,61.81089377,3.0239901,62.4857342,954.42258,0.327305,27.1473,224.1277,0.888676,228.856779,3.0808,72.68896,0.25462938,163.6005529,0.25462938,2.234054114,0.72,0,1,1000000,485,506,11.5
Al-Mn-Sc,49,95.4,0,0,0,0,0,0,0,0,0,0,0,0,0,0.03,0,0,1.51,2.29,0,0,0,0,0,0.49,0.05,0,0,0,0,0,0,0.23,0.000000023,1.31E-16,4.23E-14,3.44E-12,1.08E-10,0.00000000192,1.095018184,127.4836,13.3654,16.54068227,27.825037,0.00030525,76.36923,2.815532347,1.602438,3.360813,2.979333328,61.81089419,2.979333351,61.81089377,3.0239901,62.4857342,954.42258,0.327305,27.1473,224.1277,0.888676,228.856779,3.0808,72.68896,0.25462938,163.6005529,0.25462938,2.234054114,0.72,0,1,1000000,486,507,11.5
2024 aluminium alloy,50,96.65,0,0,0,0,0,0,0,0,0,0,1.61,0,0,0.07,0,0,1.38,0.2,0,0,0,0,0,0,0.09,0,0,0,0,0,0,0,0.0000000229,1.21E-16,4.02E-14,3.34E-12,1.07E-10,0.00000000191,1.8161504,126.30536,13.2778,16.46571625,27.609059,0.00054945,76.63802,2.823843157,1.610824,3.366465,2.865753309,60.53394593,2.865753349,60.53394549,2.89403227,60.96157371,942.620252,0.329376,26.42344,224.5608,0.892119,237.8754,3.1274,71.0297,0.212690437,163.2586501,0.212690437,0.055505362,0,0,1,1000000,286,432,10
Al-10Ce-8Mn,51,93.34,0,0,0,0,0,0,0,2.19,0,0,0,0,0,0,0,0,0,4.47,0,0,0,0,0,0,0,0,0,0,0,0,0,0,0.0000000258,7.59E-16,1.34E-13,6.71E-12,1.6E-10,0.00000000239,0.1823555,128.09431,14.5219,16.5153012,30.707578,0,76.7404,3.051836176,1.596587,3.384759,3.090648022,62.21136692,3.090648087,62.2113662,3.090648751,62.21136591,962.589398,0.324453,28.0844,224.6424,0.865677,221.814567,3.2007,74.9113,0.467261774,166,0.467261774,6.022948034,1.6425,0,0,1000000,70,300,14
Al-Ce-Ni-Mn alloy,52,95.48,0,0,0,0,0,0,0,2.27,0,0,0,0,0,0,0,0,0,0.66,0,0,1.6,0,0,0,0,0,0,0,0,0,0,0,0.0000000264,7.85E-16,1.38E-13,6.91E-12,1.64E-10,0.00000000246,0.2012891,126.94291,14.342,16.55990537,30.242872,0,76.6908,2.999072777,1.603442,3.420381,2.893234147,60.33251361,2.893234221,60.33251278,2.893234892,60.33251269,953.194156,0.327142,26.8573,224.9697,0.873841,228.052326,3.1614,72.0919,0.450436319,165.3242686,0.450436319,3.874555918,1.7025,0,0,1000000,258,370,10
AlSi10Mg,53,89.25,0,0,0,0,0,0,0,0,0,0,0,0,0,0,0,0,1.11,0,0,0,0,0,0,0,9.63,0,0,0,0,0,0,0,0.0000000211,1.11E-16,3.7E-14,3.08E-12,9.83E-11,0.00000000176,173.50818,156.68985,13.0839,16.89150913,27.054558,0.05879115,77.63664,2.670367449,1.634436,3.488205,2.954834138,60.32700418,2.954834266,60.32700288,2.976692683,60.66000321,1005.825375,0.324708,31.05918,224.826,0.882945,227.6028,3.0849,75.4935,0.689968072,164.9189907,0.689968072,0,0,0,1,1000000,300,455,5.4
AlSi10Mg,54,89.25,0,0,0,0,0,0,0,0,0,0,0,0,0,0,0,0,1.11,0,0,0,0,0,0,0,9.63,0,0,0,0,0,0,0,0.0000000211,1.11E-16,3.7E-14,3.08E-12,9.83E-11,0.00000000176,173.50818,156.68985,13.0839,16.89150913,27.054558,0.05879115,77.63664,2.670367449,1.634436,3.488205,2.954834138,60.32700418,2.954834266,60.32700288,2.976692683,60.66000321,1005.825375,0.324708,31.05918,224.826,0.882945,227.6028,3.0849,75.4935,0.689968072,164.9189907,0.689968072,0,0,0,1,1000000,300,455,5.4
Al-6Zn-2Mg-1(Sc + Zr),55,94.65,0,0,0,0,0,0,0,0,0,0,0,0,0,0,0,0,2.31,0,0,0,0,0,0,0.31,0,0,0,0,0,0,2.58,0.15,0.0000000597,2.36844,1.15E-13,1.21E-11,3.89E-10,0.00000000601,0.19111012,121.642704,13.4808,16.59279847,28.061141,0,74.86185,2.82936655,1.602907,3.299811,2.85894658,61.6050032,2.858946582,61.6050027,2.971940099,63.21000182,931.537199,0.326872,26.2474,223.3415,0.887506,230.99745,3.2106,70.44354,0.223593429,159.4265,0.223593429,0.286330234,0.46,0,1,1000000,418,436,11
AA6061,56,99.91,0,0,0,0,0,0,0,0,0,0,0,0,0,0,0,0,0,0,0,0,0,0,0,0.09,0,0,0,0,0,0,0,0,0.0000000234,1.23E-16,4.1E-14,3.41E-12,1.09E-10,0.00000000195,0.1762556,124.42033,13.0072,16.4794041,26.996182,0,75.9829,2.720288287,1.609775,3.390459,2.85634599,60.02700337,2.856346034,60.02700285,2.858183956,60.05400243,934.262477,0.329955,26.0018,224.9721,0.899658,236.8002,3,70.00396,0.039837435,165.8686,0.039837435,0,0.09,0,0,1000000,300,350,31
Al-Cu-Mg-Ag alloy,57,96.35,0.26,0,0,0,0,0,0,0,0,0,2.74,0,0,0.02,0,0,0.26,0.27,0,0,0,0,0,0,0.02,0,0,0,0.09,0,0,0,0.0000000226,1.19E-16,3.96E-14,3.3E-12,1.05E-10,0.00000000189,0.5517963,127.10907,13.5688,16.34436477,28.288377,0.0001221,77.88956,2.930034015,1.618036,3.387518,2.863510562,60.32857588,2.863510615,60.32857523,2.884416128,60.51546862,948.759661,0.330064,26.77362,224.8103,0.883108,240.944577,3.2506,72.047,0.194814896,162.8476735,0.194814896,0.01090852,0.045,0,1,100,400.3,425.2,2.2
"ScalmalloyRP0,66-4,5",58,94.01,0,0,0,0,0,0,0,0,0,0,0,0,0,0.03,0,0,5.01,0.25,0,0,0,0,0,0.4,0.16,0,0,0,0,0,0.01,0.11,0.0000000233,0.00918,4.2E-14,3.46E-12,1.1E-10,0.00000000195,3.098997688,125.934643,13.0462,16.80295799,27.067598,0.0009768,74.04379,2.690755854,1.593724,3.301192,2.887409929,61.77968126,2.887409922,61.77968083,2.997057113,63.44452123,940.503515,0.327441,25.79636,223.2251,0.90209,230.997915,2.9644,69.233,0.294056077,160.8037562,0.294056077,0.351835596,0.51,0,0,0,520,530,14
AA5083+Zr,59,95.57,0,0,0,0,0,0,0,0,0,0,0,0,0,0.15,0,0,3.58,0.5,0,0,0,0,0,0,0,0,0,0,0,0,0,0.21,0.0000000234,1.33E-16,4.3E-14,3.49E-12,1.1E-10,0.00000000196,0.209003368,125.18571,13.1017,16.6759864,27.205121,0,74.93251,2.724473592,1.598863,3.328026,2.892947568,61.43535939,2.892947576,61.4353593,2.969868975,62.60156313,939.940979,0.328162,26.0441,223.8136,0.900309,232.29302,2.9941,70.0013,0.245090614,162.3797608,0.245090614,0.309983126,0.21,0,1,1000000,265.5,354.5,18.2
AlSi10Mg,60,90.03,0,0,0,0,0,0,0,0,0,0,0,0,0,0,0,0,0.33,0,0,0,0,0,0,0,9.64,0,0,0,0,0,0,0,0.0000000211,1.11E-16,3.7E-14,3.08E-12,9.84E-11,0.00000000176,173.6817528,156.68359,13.0931,16.84728892,27.078193,0.0588522,77.96622,2.677761086,1.636966,3.503332,2.952753724,60.09900421,2.952753859,60.0990029,2.959252662,60.19800324,1006.075741,0.325048,31.13734,225.0905,0.88208,228.2495,3.0931,75.7015,0.679628464,165.6786189,0.679628464,0,0,0,1,1000000,250,500,0.15
AlSi10Mg,61,89.81,0,0,0,0,0,0,0,0,0,0,0,0,0,0.08,0,0,0.35,0.05,0,0,0,0,0,0,9.66,0,0,0,0.06,0,0,0,0.0000000211,1.11E-16,3.7E-14,3.08E-12,9.83E-11,0.00000000176,174.0433674,156.90423,13.1162,16.84567444,27.130189,0.0589743,78.08758,2.685226895,1.637229,3.504896,2.956541015,60.17773985,2.956541146,60.17773876,2.963650294,60.31631471,1007.917007,0.324985,31.23096,225.086,0.881358,227.870465,3.1,75.9199,0.681600169,165.455814,0.681600169,0.065505362,0.03,0,1,1000000,350,450,2
Al-Mg-Sc-Zr alloy,62,93.96,0,0,0,0,0,0,0,0,0,0,0,0,0,0.06,0,0,5.19,0.24,0,0,0,0,0,0.43,0.03,0,0,0,0,0,0,0.1,0.0000000231,1.27E-16,4.17E-14,3.42E-12,1.09E-10,0.00000000193,0.76140768,125.62618,13.0477,16.81475644,27.070438,0.00018315,73.98164,2.690800442,1.593311,3.297598,2.887044194,61.85873413,2.887044182,61.8587338,3.000902074,63.58641504,940.158612,0.327521,25.72798,223.2331,0.902729,230.980484,2.9623,69.15622,0.287186824,160.5923401,0.287186824,0.401835596,0.53,0,0,10000,335,401,30.4
AA7075,63,93.44,0,0,0,0,0,0,0,0,0,0.13,0.69,0,0,0.06,0,0,2.77,0.13,0,0,0,0,0,0,0.4,0,0,0,0,0,2.38,0,0.0000000564,2.18484,1.07E-13,1.13E-11,3.64E-10,0.00000000565,7.63218,123.996104,13.529,16.55551205,28.16293,0.002442,75.4731,2.866048348,1.605922,3.295868,2.867141241,61.66631786,2.86714125,61.6663133,2.976393611,63.22299421,936.299165,0.326573,26.7397,223.4087,0.885506,232.078163,3.2578,71.3886,0.28306961,159.0101538,0.28306961,0.165125444,0,0,1,1000000,437,159.5,1
Al-Zn-Mg-Cu,64,93.55,0,0,0,0,0,0,0,0,0,0.11,0.62,0,0,0.11,0,0,3.06,0.03,0,0,0,0,0,0,0.19,0,0,0,0.01,0,2.33,0,0.0000000558,2.13894,1.06E-13,1.12E-11,3.59E-10,0.00000000558,3.8194371,123.230999,13.4988,16.57294944,28.094315,0.00115995,75.26382,2.855283485,1.604534,3.29002,2.861535213,61.70684632,2.861535215,61.70684256,2.975982938,63.34825822,934.307803,0.326711,26.53874,223.3584,0.887202,232.155463,3.241,71.0414,0.26790924,158.8617096,0.26790924,0.195125444,0.005,0,1,1000000,455,556,4
AlSi10Mg,65,89.25,0,0,0,0,0,0,0,0,0,0,0,0,0,0,0,0,1.11,0,0,0,0,0,0,0,9.63,0,0,0,0,0,0,0,0.0000000211,1.11E-16,3.7E-14,3.08E-12,9.83E-11,0.00000000176,173.50818,156.68985,13.0839,16.89150913,27.054558,0.05879115,77.63664,2.670367449,1.634436,3.488205,2.954834138,60.32700418,2.954834266,60.32700288,2.976692683,60.66000321,1005.825375,0.324708,31.05918,224.826,0.882945,227.6028,3.0849,75.4935,0.689968072,164.9189907,0.689968072,0,0,0,1,1000000,259,400,8
Al-Cu-Sc-Zr alloy,66,98.75,0,0,0,0,0,0,0,0,0,0,0.65,0,0,0,0,0,0,0,0,0,0,0,0,0.49,0,0,0,0,0,0,0,0.12,0.0000000233,1.27E-16,4.19E-14,3.44E-12,1.09E-10,0.00000000195,0.180110096,125.4874,13.1769,16.4909797,27.385593,0,76.34862,2.768332816,1.610485,3.39692,2.856711466,60.18900341,2.856711507,60.18900284,2.869034393,60.37200241,942.06933,0.329865,26.1638,224.8334,0.894169,236.74474,3.0535,70.44016,0.132261106,164.579542,0.132261106,0.436330234,0.61,0,0,1000000,370,380,12.5
AlCu5MnCdVA,67,97.18,0,0,0,0,0,0,0.12,0,0,0,2.17,0,0,0,0,0,0,0.25,0,0,0,0,0,0,0,0,0,0,0,0.27,0,0,0.0000000293,0.09276,8.83E-14,6.79E-12,1.86E-10,0.0000000028,0.1864686,126.63747,13.4449,16.3507313,28.007979,0,77.6826,2.888170682,1.616132,3.393164,2.860550296,60.28725391,2.860550353,60.28725323,2.864063965,60.32325276,947.014419,0.330032,26.6556,224.9311,0.885882,239.236875,3.1995,71.7476,0.167010308,163.8920277,0.167010308,0.137433437,0,0,0,1000000,383.3,476.2,7
Ti-modified Al-Cu-Mg alloy,68,96.13,0,0,0,0,0,0,0,0,0,0,0.97,0,0,0,0,0,2.03,0,0,0,0,0,0,0,0,0,0,0,0.86,0,0,0,0.0000000232,1.22E-16,4.06E-14,3.38E-12,1.08E-10,0.00000000193,0.1955674,125.20696,13.211,16.54636775,27.457484,0,76.0733,2.780948536,1.60596,3.365023,2.873637692,60.86100336,2.873637714,60.86100278,2.898639064,61.72800228,945.94458,0.329166,26.1829,224.0558,0.894131,235.07294,3.0656,70.4631,0.199091868,162.4050405,0.199091868,0.775403158,0.43,0,1,1000000,293.2,426.4,9
A20XTM,69,95.4,0.18,0,0,0,0,0,0,0,0,0,2,0,0,0,0,0,0.35,0,0,0,0,0,0,0,0,0,0,0,2.07,0,0,0,0.000000023,1.21E-16,4.03E-14,3.35E-12,1.07E-10,0.00000000192,0.1846661,126.03984,13.564,16.40490066,28.28008,0,77.8835,2.900854435,1.613877,3.41485,2.886059648,60.78000346,2.886059674,60.78000281,2.868705718,61.5600022,963.317854,0.329925,26.7883,224.1319,0.881166,235.88953,3.1916,72.0881,0.168890985,161.3751,0.168890985,1.985403158,1.035,0,0,1000000,375,425,10
Al8Ce10Mg,70,86.65,0,0,0,0,0,0,0,1.63,0,0,0,0,0,0,0,0,11.73,0,0,0,0,0,0,0,0,0,0,0,0,0,0,0,0.0000000255,6.01E-16,1.11E-13,5.93E-12,1.49E-10,0.00000000231,0.2699507,124.63868,13.6175,17.31588128,28.513689,0,70.2855,2.716990074,1.566984,3.181551,2.900616397,63.52500308,2.900616351,63.52500245,3.131602021,67.044002,934.528055,0.323874,24.735,221.3862,0.902593,223.84512,2.8993,66.4714,0.494103939,155.5076235,0.494103939,1.610729516,1.2225,0,0,1000000,377,468,2
Aluminium alloy 6061,71,98.06,0,0,0,0,0,0,0,0,0,0.09,0.14,0,0,0.1,0,0,1.06,0,0,0,0,0,0,0,0.55,0,0,0,0,0,0,0,0.0000000232,1.22E-16,4.06E-14,3.38E-12,1.08E-10,0.00000000193,10.2480592,126.69342,13.0402,16.5400417,27.060389,0.00335775,75.9445,2.725849062,1.609086,3.378561,2.864034514,60.37500479,2.864034552,60.37500162,2.886485054,60.71247077,940.09686,0.329167,26.3663,224.69,0.898658,235.60161,3.0138,70.4781,0.215606441,164.650176,0.215606441,0.165125444,0,0,1,10000,116.1,222.1,6.4
Al-Mn-Fe-Si 3104,72,97.96,0,0,0,0,0,0,0,0,0,0,0.08,0,0,0.38,0,0,0.84,0.43,0,0,0,0,0,0,0.32,0,0,0,0,0,0,0,0.0000000231,1.22E-16,4.05E-14,3.37E-12,1.08E-10,0.00000000192,5.9506288,126.36946,13.1099,16.49812147,27.223012,0.0019536,76.33056,2.754625768,1.609379,3.379956,2.882008565,60.58472975,2.882008591,60.58473027,2.904541056,60.91071403,942.078528,0.329049,26.55682,224.7493,0.896566,234.612303,3.0377,71.1232,0.198830786,164.6254282,0.198830786,0.365505362,0,0,1,0,103,212.2,17
Al-Mn-Sc alloy,73,95.77,0,0,0,0,0,0,0,0,0,0,0,0,0,0.04,0,0,1.25,2.25,0,0,0,0,0,0.49,0,0,0,0,0,0,0,0.19,0.0000000229,1.29E-16,4.19E-14,3.42E-12,1.08E-10,0.00000000192,0.193109352,127.26401,13.3519,16.51987102,27.794733,0,76.44309,2.815165214,1.60307,3.363875,2.975525784,61.69810571,2.975525807,61.69810532,3.01444714,62.28489271,953.355419,0.327425,27.1229,224.2008,0.88874,229.249415,3.0811,72.67266,0.240319834,163.8670964,0.240319834,2.164054114,0.68,0,1,1000000,301,361,5
Al-4Cr-1.5Zr,74,97.4,0,0,0,0,0,0,0,0,0,2.14,0,0,0,0,0,0,0,0,0,0,0,0,0,0,0,0,0,0,0,0,0,0.46,0.0000000235,1.43E-16,4.52E-14,3.6E-12,1.12E-10,0.00000000198,4.023424368,130.0654,13.3596,16.43155925,27.810932,0,77.86706,2.82019476,1.609782,3.41835,2.86013434,60.78003559,2.860134392,60.77996673,2.869026833,60.91796673,965.64058,0.327478,27.9368,224.943,0.887518,232.95188,3.0688,74.5554,0.1728018,162.151,0.1728018,2.554097847,0.46,0,0,1000000,410,420,13.5
AlSi12FeMn,75,88.82,0,0,0,0,0,0,0,0,0,0,0,0,0,0.26,0,0,0,0.13,0,0,0,0,0,0,10.79,0,0,0,0,0,0,0,0.0000000208,1.09E-16,3.64E-14,3.03E-12,9.68E-11,0.00000000173,194.3820432,160.94856,13.1573,16.85339568,27.211179,0.06587295,78.65382,2.695153961,1.641785,3.525499,2.968690995,60.142317,2.968691135,60.14231632,2.972790475,60.1929375,1017.818654,0.324397,31.99794,225.2158,0.877783,226.799693,3.1261,77.007,0.714059831,165.5738662,0.714059831,0.245505362,0,0,1,1000000,305,485,6
Al-7Si-0.6 Mg alloy,76,92.55,0,0,0,0,0,0,0,0,0,0,0,0.03,0,0,0,0,0.67,0,0,0,0,0,0,0,6.75,0,0,0,0,0,0,0,0.0000000218,1.15E-16,3.82E-14,3.18E-12,1.02E-10,0.00000000182,121.669588,146.96735,13.0773,16.76503936,27.07912,0.04120875,77.174,2.68829006,1.627454,3.46114,2.92532898,60.21000396,2.925329037,60.20648738,2.94008156,60.42000256,984.523685,0.326258,29.5499,224.9096,0.887766,230.44935,3.0638,73.8615,0.581696176,165.3207507,0.581696176,0.010623809,0.03,0,1,1000000,296,438,8
AA2195 Al-Li alloy,77,94.45,0,0,0,0,0,0,0,0,0,0,1.69,0,0,0,0,3.86,0,0,0,0,0,0,0,0,0,0,0,0,0,0,0,0,0.00000369,0.00000000167,0.0000000201,0.000000119,0.000000467,0.00000144,0.1852696,122.9317,12.8844,16.5384875,26.824489,0,74.5726,2.746695064,1.590583,3.323754,2.85903628,60.71083451,2.859036262,60.71083381,3.0360849,60.00000221,922.121162,0.331327,25.53032,222.7226,0.994829,233.9044,3.058,68.50114,0.183840334,160.0352,0.183840334,0,3.86,0,0,1000000,390.1,466,12.7
Al-Zn-Mg-Cu-Er-Zr alloy,78,92.05,0,0,0,0,0,0,0,0,0,0,0.46,0.01,0,0,0,0,4.25,0,0,0,0,0,0,0,0,0,0,0,0,0,3.08,0.15,0.0000000666,2.82744,1.29E-13,1.38E-11,4.42E-10,0.00000000679,0.20737852,121.105814,13.6007,16.64939935,28.327855,0,74.38215,2.865308792,1.599359,3.25203,2.861089131,62.24700317,2.861089104,62.24583081,3.01777004,64.49400152,929.439121,0.325864,26.2502,222.6753,0.886045,230.241,3.274,70.4039,0.280586515,156.9925,0.280586515,0.114477764,0.16,0,1,1000000,310,368,17
Al-4.60Cu-4.10Ti-0.70Ag-0.24Mg,79,95.05,0.18,0,0,0,0,0,0,0,0,0,2.05,0,0,0,0,0,0.28,0,0,0,0,0,0,0,0,0,0,0,2.43,0,0,0,0.0000000231,1.21E-16,4.03E-14,3.36E-12,1.07E-10,0.00000000192,0.1836729,126.05584,13.6038,16.39856399,28.37274,0,78.059,2.911495118,1.613819,3.421133,2.891550756,60.86100345,2.891550778,60.8610028,2.866550324,61.72800217,967.071094,0.329889,26.8678,224.0087,0.879369,235.23017,3.1996,72.2942,0.168405974,160.9925993,0.168405974,2.345403158,1.215,0,0,1000000,384,475,8
Al-Cu-Mg-Ag-TiB2 (A205),80,91.81,0.15,3.71,0,0,0,0,0,0,0,0,2.02,0,0,0.03,0,0,0.23,0,0,0,0,0,0,0,0.08,0,0,0,1.97,0,0,0,0.0000000221,1.16E-16,3.87E-14,3.22E-12,1.03E-10,0.00000000184,1114.61775,140.5338,13.2571,16.05459834,27.655083,0.05366754,82.92134,2.891473369,1.63052,3.506839,2.965687589,60.64420509,2.96568763,60.64420462,2.94621895,61.35504416,1015.699556,0.321759,33.29938,222.0263,0.886034,228.26865,3.1933,86.2685,0.770453098,161.3991269,0.770453098,5.561006705,0.985,0,0,1000000,435,500,9
Al-Ni-Cu-Fe alloy,81,96.49,0,0,0,0,0,0,0,0,0,0,0.88,0,0,0.7,0,0,0,0,0,0,1.92,0,0,0,0,0,0,0,0,0,0,0,0.0000000226,1.19E-16,3.96E-14,3.29E-12,1.05E-10,0.00000000188,0.2257936,128.96215,13.5185,16.27787051,28.11004,0,79.2104,2.939376641,1.619691,3.416931,2.842495786,60.20400377,2.842495816,60.20400505,2.853531883,60.3402915,958.508179,0.329391,27.543,225.0055,0.88344,234.51818,3.2395,74.004,0.228174196,163.4161416,0.228174196,2.587113246,0,1,1,1000000,300,585,3
