Repository: mahata-lab/Lightweight-Alloy-Machine-Learning

# ML-Guided Microalloying of Al₉₂(Ti,Fe,Co,Ni)₂ for Additive Manufacturing

This repository contains the analysis and plotting scripts used to explore ML-guided
microalloying around the ultrastrong Al₉₂Ti₂Fe₂Co₂Ni₂ alloy system for additive
manufacturing. It builds on the trained models from the main Al-alloy ICME paper and
uses them to:

- generate microalloying design spaces around Al₉₂Ti₂Fe₂Co₂Ni₂  
- predict yield strength (YS), ultimate tensile strength (UTS), elongation (El), and a
  strength–ductility quality index **Q**  
- identify top-Q candidate alloys under different microalloying scenarios  
- visualize strength–ductility maps, Q vs dopant content, and composition fingerprints

File: external_alloys_cfg10b_highEI_softWeights_v4.csv
SerialNumber,Alloy,Processing_Route,Condition,Mg_wt,Mn_wt,Fe_wt,Si_wt,Cu_wt,Zn_wt,Cr_wt,Ti_wt,Zr_wt,Other_wt,YS_mean_MPa,YS_low_MPa,YS_high_MPa,UTS_mean_MPa,UTS_low_MPa,UTS_high_MPa,EI_mean_pct,EI_low_pct,EI_high_pct,Source,Al_wt,Al_mol,Mg_mol,Mn_mol,Fe_mol,Si_mol,Cu_mol,Zn_mol,Cr_mol,Ti_mol,Zr_mol,Other_mol,total_mol,Al_atpct,Mg_atpct,Mn_atpct,Fe_atpct,Si_atpct,Cu_atpct,Zn_atpct,Cr_atpct,Ti_atpct,Zr_atpct,Other_atpct,YS_Pred_MPa,UTS_Pred_MPa,Elongation_Pred_%
E2,5A06,FSAM,as-built (+CNT),6.3,0.65,0.2,0.2,0.05,0.1,0.05,0.025,0.0,0,145.0,130.0,160.0,257.5,240.0,275.0,14.0,12.0,16.0,FSAM 5A06 + CNT study (CNT-modified),92.425,3.425495247,0.259205925,0.011831519,0.003581341,0.007121239,0.000786832,0.00152952,0.000961612,0.00052228,0.0,0,3.711035515,92.30564442,6.984733066,0.318819885,0.096505172,0.191893585,0.021202481,0.041215443,0.02591224,0.014073713,0.0,0,259.1815078817705,393.7981973104022,14.724590527723441
E3,5087,Conventional,base plate (H111),5.2,1.1,0.4,0.25,0.05,0.25,0.25,0.15,0.2,0,130.0,130.0,130.0,280.0,280.0,280.0,18.0,18.0,18.0,5087 WAAM filler/base data (Table 2 & 4),92.15,3.415303078,0.213947747,0.020022571,0.007162682,0.008901549,0.000786832,0.003823799,0.004808062,0.003133683,0.002192406,0,3.680082409,92.8050706,5.813667293,0.544079416,0.194633751,0.241884498,0.021380814,0.103905264,0.130650937,0.08515252,0.059574903,0,335.4122535807043,404.0327225968813,12.694627850656929
E4,6061,Conventional,6061-T0 sheet,1.0,0.075,0.35,0.6,0.275,0.125,0.195,0.075,0.0,0,59.0,54.9,63.1,128.4,123.5,133.3,30.8,29.0,32.6,"FRAM-6061 study (Table 4, base material)",97.305,3.606359913,0.041143798,0.001365175,0.006267347,0.021363717,0.004327574,0.0019119,0.003750288,0.001566841,0.0,0,3.688056554,97.78483222,1.115595625,0.037016116,0.169936307,0.579267616,0.117340221,0.051840302,0.101687391,0.042484204,0.0,0,191.38297613101687,258.8938474751288,16.307258873950268
E5,6061,FRAM,FRAM-6061 component,1.0,0.075,0.35,0.6,0.275,0.125,0.195,0.075,0.0,0,97.0,92.8,101.2,208.0,203.7,212.3,29.4,26.1,32.7,"FRAM-6061 study (Table 4, FRAM sample)",97.305,3.606359913,0.041143798,0.001365175,0.006267347,0.021363717,0.004327574,0.0019119,0.003750288,0.001566841,0.0,0,3.688056554,97.78483222,1.115595625,0.037016116,0.169936307,0.579267616,0.117340221,0.051840302,0.101687391,0.042484204,0.0,0,187.84721486382168,252.16641163346503,26.589932436685665
E6,ER5356,WAAM,baseline WAAM,5.0,0.4,0.4,0.25,0.1,0.3,0.1,0.15,0.0,0,112.2,112.2,112.2,239.4,239.4,239.4,21.8,21.8,21.8,5356 WAAM / RE-WAAM study (baseline),93.3,3.457924874,0.205718988,0.007280935,0.007162682,0.008901549,0.001573663,0.004588559,0.001923225,0.003133683,0.0,0,3.698208159,93.50271067,5.562666541,0.196877368,0.193679807,0.240698968,0.042552044,0.124075201,0.052004235,0.084735168,0.0,0,221.34908838630082,339.04147722297824,13.028431497529807
E7,ER5356,WAAM,RE-WAAM,5.0,0.4,0.4,0.25,0.1,0.3,0.1,0.15,0.0,0,160.4,160.4,160.4,298.2,298.2,298.2,27.3,27.3,27.3,5356 WAAM / RE-WAAM study (RE-WAAM),93.3,3.457924874,0.205718988,0.007280935,0.007162682,0.008901549,0.001573663,0.004588559,0.001923225,0.003133683,0.0,0,3.698208159,93.50271067,5.562666541,0.196877368,0.193679807,0.240698968,0.042552044,0.124075201,0.052004235,0.084735168,0.0,0,221.34908838630082,339.04147722297824,13.028431497529807
E8,ER5356,WAAM,U-RE-WAAM,5.0,0.4,0.4,0.25,0.1,0.3,0.1,0.15,0.0,0,203.7,203.7,203.7,337.1,337.1,337.1,30.3,30.3,30.3,5356 WAAM / RE-WAAM study (U-RE-WAAM),93.3,3.457924874,0.205718988,0.007280935,0.007162682,0.008901549,0.001573663,0.004588559,0.001923225,0.003133683,0.0,0,3.698208159,93.50271067,5.562666541,0.196877368,0.193679807,0.240698968,0.042552044,0.124075201,0.052004235,0.084735168,0.0,0,221.34908838630082,339.04147722297824,13.028431497529807
E9,7075,FSDAM,440°C + artificial aging,2.49,0.14,0.37,0.17,1.11,5.6,0.24,0.0,0.0,0,560.0,560.0,560.0,520.0,520.0,520.0,5.3,5.3,5.3,FSDAM 7075 study (440°C + aging),89.88,3.331171358,0.102448056,0.002548327,0.006625481,0.006053053,0.017467661,0.085653105,0.00461574,0.0,0.0,0,3.556582782,93.66213477,2.880519371,0.071651002,0.18628784,0.170192952,0.491136079,2.408297801,0.129780184,0.0,0.0,0,411.025667982446,440.75554553619014,9.31508300124597
E10,7075,Conventional,"extruded, peak-aged",2.49,0.14,0.37,0.17,1.11,5.6,0.24,0.0,0.0,0,513.0,513.0,513.0,577.0,577.0,577.0,7.1,7.1,7.1,FSDAM 7075 study (extruded reference),89.88,3.331171358,0.102448056,0.002548327,0.006625481,0.006053053,0.017467661,0.085653105,0.00461574,0.0,0.0,0,3.556582782,93.66213477,2.880519371,0.071651002,0.18628784,0.170192952,0.491136079,2.408297801,0.129780184,0.0,0.0,0,424.037977669792,469.604880856508,9.78341219108597
E11,5356-7A48,WAAM+HR,WAAM+HR plate,3.603,0.2155,0.119,0.059,0.154,2.6635,0.089,0.0565,0.0,0,280.2,280.2,280.2,392.3,392.3,392.3,22.1,22.1,22.1,Heterogeneous 5356-7A48 WAAM+HR study (WAAM+HR plate),93.0405,3.448498888,0.148210613,0.003922461,0.002130707,0.002100392,0.002423289,0.040738758,0.001711538,0.00118028,0.0,0,3.650916926,94.45569313,4.059544929,0.107437692,0.05836088,0.057530523,0.066374798,1.115850041,0.046879688,0.032328315,0.0,0,288.98557611496545,361.0834835342994,11.625883004798249
E12,2024,WAAM+IFSP+T6,IFSP-T6,1.51,0.46,0.18,0.04,4.21,0.0,0.0,0.11,0.0,0,353.0,353.0,353.0,470.0,470.0,470.0,10.5,10.5,10.5,2024 WAAM + IFSP + T6 study (IFSP-T6 condition),93.49,3.465159377,0.062114356,0.00837277,0.003222919,0.001423994,0.06624705,0.0,0.0,0.00229789,0.0,0,3.608838356,96.01869175,1.721173134,0.232007352,0.089306259,0.039458523,1.835689023,0.0,0.0,0.063673955,0.0,0,330.26470440609916,434.90057111148195,13.08809346626206

File: AM_Casting_MLReady_Cleaned_Final_v4.csv (part 2 of 21)
Alloy Name,Serial Number,Al,Ag,B,Be,Bi,C,Ca,Cd,Ce,Co,Cr,Cu,Er,Eu,Fe,Ga,Li,Mg,Mn,Mo,Nb,Ni,O,Pb,Sc,Si,Sn,Ta,Te,Ti,V,Zn,Zr,D @ 1000K (cm²/s)_weighted,D @ 500K (cm²/s)_weighted,D @ 600K (cm²/s)_weighted,D @ 700K (cm²/s)_weighted,D @ 800K (cm²/s)_weighted,D @ 900K (cm²/s)_weighted,D0 (cm²/s)_weighted,Q (kJ/mol)_weighted,atomic_number_weighted,atomic_volume_elemental_phase_A3_per_atom_mp_weighted,atomic_weight_weighted,band_gap_elemental_phase_eV_mp_weighted,bulk_modulus_vrh_elemental_phase_GPa_mp_weighted,density_elemental_phase_g_cm3_mp_weighted,electronegativity_weighted,formation_energy_eV_atom,lattice_a_elemental_phase_A_mp_weighted,lattice_alpha_elemental_phase_deg_mp_weighted,lattice_b_elemental_phase_A_mp_weighted,lattice_beta_elemental_phase_deg_mp_weighted,lattice_c_elemental_phase_A_mp_weighted,lattice_gamma_elemental_phase_deg_mp_weighted,melting_point_K_weighted,poisson_ratio_homogeneous_elemental_phase_mp_weighted,shear_modulus_vrh_elemental_phase_GPa_mp_weighted,space_group_number_elemental_phase_mp_weighted,specific_heat_J_gK_weighted,thermal_conductivity_W_mK_weighted,valence_electrons_weighted,young_modulus_vrh_elemental_phase_GPa_mp_weighted,Size_Mismatch_δ,SFE_weighted_mJ_m2,Size_Mismatch_δ.1,Total_Excess_Solute,L12_Score,Ternary_L12_Avg,Ternary_ThreePhase_Avg,Process,YS,UTS,Elongation
Al-1.5Cu-0.8Sc-0.4Zr,82,98.75,0,0,0,0,0,0,0,0,0,0,0.65,0,0,0,0,0,0,0,0,0,0,0,0,0.49,0,0,0,0,0,0,0,0.12,0.0000000233,1.27E-16,4.19E-14,3.44E-12,1.09E-10,0.00000000195,0.180110096,125.4874,13.1769,16.4909797,27.385593,0,76.34862,2.768332816,1.610485,3.39692,2.856711466,60.18900341,2.856711507,60.18900284,2.869034393,60.37200241,942.06933,0.329865,26.1638,224.8334,0.894169,236.74474,3.0535,70.44016,0.132261106,164.579542,0.132261106,0.436330234,0.61,0,0,1000000,349,368,12
Cu-modified AlSi10Mg,83,88.88,0,0,0,0,0,0,0,0,0,0,0.42,0,0,0,0,0,1.11,0,0,0,0,0,0,0,9.59,0,0,0,0,0,0,0,0.000000021,1.11E-16,3.69E-14,3.06E-12,9.79E-11,0.00000000175,172.7901496,156.91576,13.152,16.87057107,27.210406,0.05854695,77.90432,2.698097927,1.635699,3.488468,2.953351822,60.33300421,2.953351952,60.33300288,2.975210363,60.66600321,1007.39937,0.324803,31.13274,224.8477,0.880969,228.3505,3.1184,75.7285,0.691111756,164.5107842,0.691111756,0,0,0,1,1000000,264,461,12
Al-12Si,84,88.42,0,0,0,0,0,0,0,0,0,0,0,0,0,0,0,0,0,0,0,0,0,0,0,0,11.58,0,0,0,0,0,0,0,0.0000000207,1.09E-16,3.63E-14,3.02E-12,9.64E-11,0.00000000172,208.5956192,163.17406,13.1158,16.89937233,27.108538,0.0706959,78.52444,2.672890664,1.643582,3.533592,2.970981183,60.00000439,2.970981341,60.00000292,2.970981803,60.00000342,1020.728774,0.32421,32.20688,225.2316,0.877998,226.8096,3.1158,76.948,0.735099041,166,0.735099041,0,0,0,0,1000000,280,491,7.1
Al-Mg-Sc-Zr,85,89.28,0,0,0,0,0,0,0,0,0,0,0,0,0,0,0,0,9.96,0.24,0,0,0,0,0,0.42,0,0,0,0,0,0,0,0.09,0.0000000229,1.27E-16,4.14E-14,3.4E-12,1.08E-10,0.00000000192,0.259624872,125.73954,12.9858,17.09439505,26.911806,0,71.94819,2.6430693,1.578513,3.206001,2.90139655,63.25373395,2.901396497,63.25373347,3.107841014,66.39473296,938.512416,0.32559,25.2429,221.7126,0.9087,227.233374,2.9106,67.84488,0.366295891,156.4983459,0.366295891,0.336330234,0.51,0,0,10000,238,397.45,7
5083 Al-Mg alloy,86,94.94,0,0,0,0,0,0,0,0,0,0.06,0.02,0,0,0.15,0,0,4.44,0.23,0,0,0,0,0,0,0.12,0,0,0,0.02,0,0.01,0,0.0000000232,0.00918,4.09E-14,3.4E-12,1.09E-10,0.00000000194,2.4835398,125.554253,13.0159,16.71952354,26.998043,0.0007326,74.50976,2.700647402,1.597137,3.308465,2.882218732,61.51178799,2.882218733,61.51178599,2.97189347,62.88198982,937.48924,0.327807,25.93112,223.5836,0.90287,232.404083,2.9777,69.6113,0.268382375,161.7097551,0.268382375,0.185125444,0.01,0,1,0,179,349.6,22.8
5083 Al-Mg alloy,87,94.94,0,0,0,0,0,0,0,0,0,0.06,0.02,0,0,0.15,0,0,4.44,0.23,0,0,0,0,0,0,0.12,0,0,0,0.02,0,0.01,0,0.0000000232,0.00918,4.09E-14,3.4E-12,1.09E-10,0.00000000194,2.4835398,125.554253,13.0159,16.71952354,26.998043,0.0007326,74.50976,2.700647402,1.597137,3.308465,2.882218732,61.51178799,2.882218733,61.51178599,2.97189347,62.88198982,937.48924,0.327807,25.93112,223.5836,0.90287,232.404083,2.9777,69.6113,0.268382375,161.7097551,0.268382375,0.185125444,0.01,0,1,0,179.4,349.6,22.8
6061 aluminium alloy,88,97.82,0,0,0,0,0,0,0,0,0,0.06,0.1,0,0,0.18,0,0,1.12,0.05,0,0,0,0,0,0,0.6,0,0,0,0.01,0,0.05,0,0.0000000238,0.0459,4.2E-14,3.54E-12,1.13E-10,0.00000000201,11.0957875,126.816725,13.0549,16.54033977,27.092875,0.003663,75.97,2.729948532,1.608918,3.377064,2.866795179,60.44473997,2.866795214,60.44473799,2.892643699,60.83378274,940.805464,0.329004,26.4312,224.629,0.898021,235.140755,3.0199,70.5998,0.225912038,164.4728206,0.225912038,0.215125444,0.005,0,1,0,119.7,204.6,42
6061-T6,89,97.48,0,0,0,0,0,0,0,0,0,0.1,0.12,0,0,0.34,0,0,1.12,0.07,0,0,0,0,0,0,0.58,0,0,0,0.09,0,0.1,0,0.0000000245,0.0918,4.33E-14,3.7E-12,1.18E-10,0.00000000208,10.8105963,127.02699,13.1025,16.5300321,27.200369,0.0035409,76.20304,2.746268295,1.609403,3.378937,2.868511527,60.55963487,2.868511553,60.55963206,2.896618911,61.01882803,943.53836,0.328873,26.58618,224.6148,0.896504,234.628637,3.0369,70.9974,0.231228158,163.9914444,0.231228158,0.420528602,0.045,0,1,0,190,202,39
Al6061,90,97.63,0,0,0,0,0,0,0,0,0,0.13,0.12,0,0,0.04,0,0,1.07,0,0,0,0,0,0,0.31,0.62,0,0,0,0,0,0,0.08,0.0000000232,1.25E-16,4.14E-14,3.41E-12,1.08E-10,0.00000000194,11.57950366,127.35501,13.0806,16.5778104,27.153401,0.0037851,75.87324,2.726415059,1.60809,3.38284,2.86675474,60.48900536,2.866754775,60.48900075,2.89633087,60.93478819,944.195785,0.328955,26.41232,224.5666,0.897055,234.67619,3.0118,70.53264,0.236808934,164.1386597,0.236808934,0.361455678,0.39,0,1,1000000,302,324,20.4
Al-12Si,91,88.42,0,0,0,0,0,0,0,0,0,0,0,0,0,0,0,0,0,0,0,0,0,0,0,0,11.58,0,0,0,0,0,0,0,0.0000000207,1.09E-16,3.63E-14,3.02E-12,9.64E-11,0.00000000172,208.5956192,163.17406,13.1158,16.89937233,27.108538,0.0706959,78.52444,2.672890664,1.643582,3.533592,2.970981183,60.00000439,2.970981341,60.00000292,2.970981803,60.00000342,1020.728774,0.32421,32.20688,225.2316,0.877998,226.8096,3.1158,76.948,0.735099041,166,0.735099041,0,0,0,0,1000000,326.4,451.4,10.4
Al-4043,92,94.22,0,0,0,0,0,0,0,0,0,0.05,0.13,0,0,0.39,0,0,0.06,0.02,0,0,0,0,0,0,5.03,0,0,0,0,0,0.1,0,0.0000000235,0.0918,4.15E-14,3.55E-12,1.14E-10,0.000000002,90.8051184,141.77662,13.1461,16.63159171,27.250867,0.03070815,77.56654,2.735283371,1.625695,3.453066,2.905030183,60.18989896,2.905030262,60.18989751,2.914619464,60.3138286,975.839815,0.327162,29.00978,225.067,0.887278,231.889072,3.0909,73.799,0.502635036,164.9819905,0.502635036,0.415125444,0,0,1,10000,82,154,16.7
ER 5087 (Al-5.1 Mg),93,94.37,0,0,0,0,0,0,0,0,0,0,0,0,0,0,0,0,5.63,0,0,0,0,0,0,0,0,0,0,0,0,0,0,0,0.0000000232,1.23E-16,4.08E-14,3.39E-12,1.08E-10,0.00000000193,0.2223912,124.67721,12.9437,16.80545168,26.829679,0,73.6917,2.668352688,1.59311,3.284156,2.873748957,61.68900319,2.873748952,61.68900269,2.984614569,63.37800221,932.880539,0.327748,25.4933,223.2547,0.906756,232.4397,2.9437,68.5925,0.272199302,161.0456,0.272199302,0,0,0,0,100,276,338,20.9
Al-Mg-Sc-Zr alloy,94,92.42,0,0,0,0,0,0,0,0,0,0,0,0,0,0.02,0,0,7.23,0.04,0,0,0,0,0,0.22,0.01,0,0,0,0.02,0,0.01,0.03,0.0000000232,0.00918,4.13E-14,3.42E-12,1.09E-10,0.00000000194,0.416531824,125.157073,12.9644,16.91914054,26.870874,0.0000611,73.04321,2.658941465,1.587715,3.256258,2.88223286,62.27879162,2.882232835,62.27879118,3.029869166,64.5356846,935.671042,0.326946,25.39886,222.6691,0.90725,230.404094,2.9318,68.30598,0.313502251,159.2131066,0.313502251,0.087357832,0.26,0,0,0,328,478.5,22.5
Al-12Si,95,88.42,0,0,0,0,0,0,0,0,0,0,0,0,0,0,0,0,0,0,0,0,0,0,0,0,11.58,0,0,0,0,0,0,0,0.0000000207,1.09E-16,3.63E-14,3.02E-12,9.64E-11,0.00000000172,208.5956192,163.17406,13.1158,16.89937233,27.108538,0.0706959,78.52444,2.672890664,1.643582,3.533592,2.970981183,60.00000439,2.970981341,60.00000292,2.970981803,60.00000342,1020.728774,0.32421,32.20688,225.2316,0.877998,226.8096,3.1158,76.948,0.735099041,166,0.735099041,0,0,0,0,1000000,280,420,12
Al-Zn-Mg-Li,96,92.92,0,0,0,0,0,0,0,0,0,0.11,0.61,0,0,0.1,0,0.85,2.9,0.06,0,0,0,0,0,0,0,0,0,0,0,0,2.45,0,0.000000864,2.2491,0.00000000444,0.0000000261,0.000000103,0.000000323,0.3984556,121.821655,13.4324,16.5856353,27.969275,0,74.7147,2.844631335,1.598933,3.272539,2.861868389,61.85421781,2.861868375,61.85421403,3.014879681,63.32215252,928.377146,0.326976,26.2901,222.8436,0.909457,230.943376,3.234,70.46635,0.252442002,157.8787272,0.252442002,0.185125444,0.85,0,1,100,396,473,13
Al-12Ce-3Mg-0.45Sc,97,93.47,0,0,0,0,0,0,0,2.55,0,0,0,0,0,0,0,0,3.68,0,0,0,0,0,0,0.3,0,0,0,0,0,0,0,0,0.0000000271,8.69E-16,1.51E-13,7.4E-12,1.73E-10,0.00000000255,0.2029167,124.22856,14.1347,16.94574466,29.820754,0,73.0062,2.850343974,1.585715,3.340706,2.880314176,61.1940034,2.880314207,61.19400264,2.958904817,62.38800231,939.156809,0.326083,25.3433,223.7662,0.885171,227.6004,2.9887,68.1497,0.477329836,162.2273987,0.477329836,2.692581986,2.2125,0,0,0,385,530,12.6
A205 alloy,98,91.81,0.15,3.71,0,0,0,0,0,0,0,0,2.02,0,0,0.03,0,0,0.23,0,0,0,0,0,0,0,0.08,0,0,0,1.97,0,0,0,0.0000000221,1.16E-16,3.87E-14,3.22E-12,1.03E-10,0.00000000184,1114.61775,140.5338,13.2571,16.05459834,27.655083,0.05366754,82.92134,2.891473369,1.63052,3.506839,2.965687589,60.64420509,2.96568763,60.64420462,2.94621895,61.35504416,1015.699556,0.321759,33.29938,222.0263,0.886034,228.26865,3.1933,86.2685,0.770453098,161.3991269,0.770453098,5.561006705,0.985,0,0,1000000,309,440,12
Al-Cu-Li-Sc-Zr alloy,99,92.93,0,0,0,0,0,0,0,0,0,0,1.64,0,0,0,0,4.72,0,0,0,0,0,0,0,0.58,0,0,0,0,0,0,0,0.13,0.0000045,0.00000000204,0.0000000246,0.000000145,0.000000571,0.00000176,0.186842504,123.02925,12.8719,16.63347115,26.821656,0,73.89103,2.731289762,1.583206,3.315244,2.864137673,61.08220615,2.864137627,61.08220545,3.094984884,60.42600214,924.442867,0.331303,25.35254,221.9951,1.015122,230.94901,3.0381,67.9602,0.21939597,158.0905,0.21939597,0.536330234,5.43,0,0,1000000,482,539,8
AA2196 Al-Li alloy,100,91.11,0.1,0,0,0,0,0,0,0,0,0,1.2,0,0,0,0,6.62,0.57,0.17,0,0,0,0,0,0,0,0,0,0,0.05,0,0.14,0.03,0.00000631,0.128520003,0.0000000346,0.000000203,0.000000801,0.00000247,0.189187124,120.621032,12.6138,16.69827009,26.286174,0,72.33563,2.673571259,1.570058,3.261126,2.877538627,61.56419808,2.877538546,61.56419738,3.20182963,60.61210305,908.469017,0.331635,24.89594,220.7807,1.069426,227.881337,2.9858,66.57308,0.221741789,156.3001403,0.221741789,0,6.675,0,0,100,372,439,6.9
2195 Al-Li alloy,101,93.7,0.1,0,0,0,0,0,0,0,0,0,1.49,0,0,0.14,0,4.14,0.3,0,0,0,0,0,0,0,0,0,0,0,0.06,0,0,0.06,0.00000395,0.00000000179,0.0000000216,0.000000127,0.000000501,0.00000155,0.189519448,122.78303,12.8939,16.57448499,26.856915,0,74.31706,2.742893098,1.587596,3.316045,2.861757766,60.95439739,2.861757732,60.9543971,3.066431545,60.37525993,922.655659,0.331222,25.49308,222.3775,1.001733,232.59922,3.0493,68.36566,0.199072307,159.140114,0.199072307,0.149983126,4.23,0,0,50,203.56,315,17
Al–Mg–Li–Ag–Sc–Zr alloy,102,88.14,0.37,0,0,0,0,0,0,0,0,0,0,0,0,0,0,6.75,4.48,0,0,0,0,0,0,0.24,0,0,0,0,0,0,0,0.02,0.00000643,0.00000000292,0.0000000352,0.000000207,0.000000817,0.00000252,0.217360416,120.30023,12.4306,17.02777377,25.862977,0,69.82192,2.562925442,1.554563,3.187144,2.886473225,62.77603667,2.886473095,62.77603607,3.313828083,63.06600179,904.083374,0.330263,24.1463,219.4334,1.082798,223.24594,2.85,64.54801,0.288173997,153.3222,0.288173997,0.10185247,7.01,1,1,1000000,330,437,9.15
Al-Ni-Sc-Zr alloy,103,96.8,0,0,0,0,0,0,0,0,0,0,0,0,0,0.05,0,0,0,0,0,0,2.67,0,0,0.42,0.03,0,0,0,0,0,0,0.03,0.0000000227,1.21E-16,4E-14,3.32E-12,1.06E-10,0.00000000189,0.764030024,129.3858,13.449,16.34877737,27.936213,0.00018315,78.75507,2.90014511,1.617073,3.421852,2.8473622,60.15000349,2.847362247,60.15000295,2.85730472,60.29473766,959.40536,0.329224,27.38958,224.8631,0.885654,231.99774,3.19,73.58338,0.23786951,164.1852556,0.23786951,2.968965716,0.45,0,0,1000000,350,460,6
AlSi7Mg0.6,104,92.81,0,0,0,0,0,0,0,0,0,0,0,0,0,0.04,0,0,0.64,0,0,0,0,0,0,0,6.46,0,0,0,0.06,0,0,0,0.0000000219,1.15E-16,3.83E-14,3.19E-12,1.02E-10,0.00000000182,116.4505474,146.08603,13.0701,16.7483071,27.061398,0.0394383,77.21148,2.691380258,1.627021,3.459643,2.923307023,60.22800393,2.923307123,60.228003,2.93549637,60.44579088,983.129907,0.326525,29.44076,224.9345,0.888176,230.6288,3.0611,73.807,0.56843395,165.2643506,0.56843395,0.025505362,0.03,0,1,1000000,271,446,6
2219 Al alloy,105,97.22,0,0,0,0,0,0,0,0,0,0,2.78,0,0,0,0,0,0,0,0,0,0,0,0,0,0,0,0,0,0,0,0,0,0.0000000227,1.2E-16,3.99E-14,3.32E-12,1.06E-10,0.0000000019,0.1884544,126.60184,13.4448,16.33200264,27.996646,0,77.7792,2.900720903,1.618062,3.39278,2.846882301,60.00000361,2.846882361,60.00000289,2.846883025,60.00000243,945.26554,0.330278,26.6116,225,0.885822,241.5592,3.2224,71.668,0.172951255,163.5536,0.172951255,0,0,0,0,100,142.7,309.84,7.48
ODS IN9052 Al alloy,106,93.8,0,0,0,0,1.79,0,0,0,0,0,0,0,0,0,0,0,4.41,0,0,0,0,0,0,0,0,0,0,0,0,0,0,0,0.0000000228,1.21E-16,4.01E-14,3.33E-12,1.06E-10,0.0000000019,18.109188,134.3456,12.8306,16.60234053,26.59429,0.02463398,80.7433,2.669819656,1.613596,3.378334,2.862744144,61.57674267,2.862744148,61.57674218,2.971760637,62.64589768,984.73086,0.325909,33.6939,219.8202,0.901891,231.6916,2.9738,86.4395,0.667383603,162.0484676,0.667383603,0,0,0,0,50,380,457,17
Al-7Si-0.6Mg,107,92.6,0,0,0,0,0,0,0,0,0,0,0,0,0,0,0,0,0.67,0,0,0,0,0,0,0,6.74,0,0,0,0,0,0,0,0.0000000218,1.15E-16,3.82E-14,3.18E-12,1.02E-10,0.00000000182,121.489676,146.9835,13.062,16.76199222,27.039623,0.0411477,77.20222,2.686721287,1.627697,3.461319,2.925307555,60.20700395,2.92530766,60.20700287,2.93850174,60.40800298,984.28112,0.326395,29.55494,224.9496,0.888088,230.5498,3.061,73.8835,0.579746951,165.3678568,0.579746951,0,0,0,1,100,314,364,7.5
AlMgSc,108,93.37,0,0,0,0,0,0,0,0,0,0,0,0,0,0,0,0,5.26,0.4,0,0,0,0,0,0.79,0.01,0,0,0,0,0,0,0.18,0.0000000231,1.31E-16,4.24E-14,3.45E-12,1.09E-10,0.00000000194,0.402165344,126.12191,13.1086,16.85185962,27.211881,0.0000611,73.90626,2.69791885,1.591691,3.298872,2.897216788,62.07288804,2.897216772,62.07288754,3.02040244,63.94188707,944.536439,0.327227,25.77496,223.0594,0.900585,229.698,2.9656,69.27716,0.300162076,159.9939759,0.300162076,0.796330234,0.97,0,0,1000000,609,626,7
AlSi10Mg,109,89.25,0,0,0,0,0,0,0,0,0,0,0,0,0,0,0,0,1.11,0,0,0,0,0,0,0,9.63,0,0,0,0,0,0,0,0.0000000211,1.11E-16,3.7E-14,3.08E-12,9.83E-11,0.00000000176,173.50818,156.68985,13.0839,16.89150913,27.054558,0.05879115,77.63664,2.670367449,1.634436,3.488205,2.954834138,60.32700418,2.954834266,60.32700288,2.976692683,60.66000321,1005.825375,0.324708,31.05918,224.826,0.882945,227.6028,3.0849,75.4935,0.689968072,164.9189907,0.689968072,0,0,0,1,1000000,270,460,9
AlSi10Mg,110,89.87,0,0,0,0,0,0,0,0,0,0,0,0,0,0,0,0,0.37,0,0,0,0,0,0,0,9.77,0,0,0,0,0,0,0,0.0000000211,1.11E-16,3.7E-14,3.08E-12,9.83E-11,0.00000000176,176.0218712,157.13511,13.0953,16.85610816,27.081266,0.05964585,77.98576,2.677136365,1.637384,3.504531,2.954457069,60.11700422,2.954457205,60.1170029,2.961743677,60.22800325,1007.144489,0.325,31.20602,225.1032,0.881971,228.1264,3.0943,75.7765,0.684421673,165.6391844,0.684421673,0,0,0,1,1000000,305,437.5,10
Al-Mg-Si-Zr alloy,111,89.94,0,0,0,0,0,0,0,0,0,0,0,0,0,0,0,0,7.78,0,0,0,0,0,0,0,1.92,0,0,0,0,0,0,0.36,0.0000000231,1.39E-16,4.4E-14,3.52E-12,1.1E-10,0.00000000194,34.79609469,131.21162,13.0386,17.02910603,27.02485,0.0117216,73.28312,2.654204854,1.59122,3.27784,2.900996071,62.44200327,2.900996067,62.44200263,3.061157798,64.88400229,951.423518,0.325964,26.35412,222.515,0.903456,228.23712,2.945,69.2718,0.453946649,158.6121533,0.453946649,0.324477764,0.36,0,1,1000000,447.9,493,9
Al-Mn-Mg-Sc-Zr alloy,112,96.1,0,0,0,0,0,0,0,0,0,0,0,0,0,0,0,0,1.84,1.56,0,0,0,0,0,0.42,0,0,0,0,0,0,0,0.07,0.0000000229,1.24E-16,4.09E-14,3.37E-12,1.07E-10,0.00000000192,0.195708056,126.5014,13.22,16.56612642,27.484834,0,75.85517,2.77345031,1.602137,3.351881,2.942063645,61.46475429,2.942063666,61.46475378,2.988224051,62.16375335,946.85267,0.32778,26.6719,224.1304,0.893536,230.828126,3.0444,71.56088,0.231740874,163.6530529,0.231740874,1.258548752,0.49,0,1,1000000,484,507,15
Al7075,113,94.07,0,0,0,0,0,0,0,0,0,0.1,0.68,0,0,0.09,0,0,2.6,0.01,0,0,0,0,0,0,0.13,0,0,0,0,0,2.32,0,0.0000000557,2.12976,1.05E-13,1.12E-11,3.58E-10,0.00000000557,2.7176464,122.978706,13.5024,16.5409294,28.105378,0.00079365,75.43134,2.86042159,1.605719,3.297548,2.857915066,61.53795194,2.857915074,61.53794844,2.962937499,63.03147019,933.571141,0.326943,26.52438,223.4842,0.886676,232.780641,3.2464,71.0663,0.24971477,159.2904066,0.24971477,0.165125444,0,0,1,1000000,349,400,4.6
Al-10 wt% Ce,114,97.91,0,0,0,0,0,0,0,2.09,0,0,0,0,0,0,0,0,0,0,0,0,0,0,0,0,0,0,0,0,0,0,0,0,0.0000000267,7.35E-16,1.31E-13,6.7E-12,1.62E-10,0.00000000246,0.1725097,123.71062,13.9405,16.66044311,29.344626,0,74.8296,2.853885452,1.599759,3.405048,2.865316428,60.00000351,2.865316494,60.00000277,2.86531719,60.00000245,936.281677,0.328119,25.7283,225,0.885161,232.28496,3.0209,69.2267,0.387924124,166,0.387924124,2.070729516,1.5675,0,0,1000000,222,319,10
Al-Mn-Mg-Sc-Zr alloy,115,93.13,0,0,0,0,0,0,0,0,0,0,0,0,0,0.05,0,0,3.1,2.8,0,0,0,0,0,0.64,0,0,0,0,0,0,0,0.28,0.0000000228,1.32E-16,4.26E-14,3.44E-12,1.08E-10,0.00000000192,0.210053024,128.14149,13.4383,16.6308746,27.989489,0,75.92868,2.826286534,1.596746,3.330277,3.010288954,62.60619734,3.010288957,62.60619699,3.0905995,63.82193131,958.959111,0.326208,27.2654,223.5318,0.887567,225.97254,3.0863,72.95806,0.306968248,161.8372428,0.306968248,2.964054114,0.92,0,1,1000000,621,712,4
Al-Mn-Mg-Sc-Zr alloy,116,96.04,0,0,0,0,0,0,0,0,0,0,0,0,0,0.03,0,0,1.81,1.52,0,0,0,0,0,0.48,0.06,0,0,0,0,0,0,0.07,0.0000000229,1.24E-16,4.09E-14,3.37E-12,1.07E-10,0.00000000191,1.276018456,126.80082,13.2274,16.57494089,27.499962,0.0003663,75.89495,2.774024938,1.602663,3.354628,2.941271349,61.47496582,2.941271368,61.47496539,2.988538752,62.18880581,948.051988,0.327818,26.70876,224.1717,0.893371,230.758522,3.0458,71.61212,0.239343569,163.5463781,0.239343569,1.294054114,0.55,0,1,1000000,472,495,9
Al-Mn-Sc alloy,117,95.77,0,0,0,0,0,0,0,0,0,0,0,0,0,0.04,0,0,1.25,2.26,0,0,0,0,0,0.49,0,0,0,0,0,0,0,0.19,0.0000000229,1.29E-16,4.19E-14,3.42E-12,1.08E-10,0.00000000192,0.193149352,127.28631,13.3544,16.52117329,27.800227,0,76.45509,2.815865736,1.603225,3.364167,2.976314475,61.70905284,2.976314498,61.70905244,3.015235831,62.29583983,953.507319,0.32745,27.1308,224.2225,0.888788,229.250196,3.0818,72.69246,0.240581984,163.8670964,0.240581984,2.174054114,0.68,0,1,1000000,208,245,5.4
alloy_df2_0,118,94.4,0,0,0,0,0,0,0,0,0,0,0,0,0,0,0,0,4,0.5,0,0,0,0,0,0.7,0,0,0,0,0,0,0,0.4,0.0000000235,1.41E-16,4.48E-14,3.58E-12,1.12E-10,0.00000000198,0.21136432,125.9362,13.184,16.77947908,27.39582,0,74.5074,2.72150192,1.59483,3.32746,2.898331803,61.77735929,2.898331802,61.77735879,2.999121144,63.30735834,946.92068,0.32769,25.947,223.379,0.89756,230.20285,2.984,69.7428,0.277129318,160.9889447,0.277129318,0.926330234,1.1,0,0,1000000,336,362,11.2
alloy_df2_1,119,94.4,0,0,0,0,0,0,0,0,0,0,0,0,0,0,0,0,4,0.5,0,0,0,0,0,0.7,0,0,0,0,0,0,0,0.4,0.0000000235,1.41E-16,4.48E-14,3.58E-12,1.12E-10,0.00000000198,0.21136432,125.9362,13.184,16.77947908,27.39582,0,74.5074,2.72150192,1.59483,3.32746,2.898331803,61.77735929,2.898331802,61.77735879,2.999121144,63.30735834,946.92068,0.32769,25.947,223.379,0.89756,230.20285,2.984,69.7428,0.277129318,160.9889447,0.277129318,0.926330234,1.1,0,0,1000000,407,426,4.2
alloy_df2_2,120,94.4,0,0,0,0,0,0,0,0,0,0,0,0,0,0,0,0,4,0.5,0,0,0,0,0,0.7,0,0,0,0,0,0,0,0.4,0.0000000235,1.41E-16,4.48E-14,3.58E-12,1.12E-10,0.00000000198,0.21136432,125.9362,13.184,16.77947908,27.39582,0,74.5074,2.72150192,1.59483,3.32746,2.898331803,61.77735929,2.898331802,61.77735879,2.999121144,63.30735834,946.92068,0.32769,25.947,223.379,0.89756,230.20285,2.984,69.7428,0.277129318,160.9889447,0.277129318,0.926330234,1.1,0,0,1000000,474,479,6.6
alloy_df2_3,121,94.4,0,0,0,0,0,0,0,0,0,0,0,0,0,0,0,0,4,0.5,0,0,0,0,0,0.7,0,0,0,0,0,0,0,0.4,0.0000000235,1.41E-16,4.48E-14,3.58E-12,1.12E-10,0.00000000198,0.21136432,125.9362,13.184,16.77947908,27.39582,0,74.5074,2.72150192,1.59483,3.32746,2.898331803,61.77735929,2.898331802,61.77735879,2.999121144,63.30735834,946.92068,0.32769,25.947,223.379,0.89756,230.20285,2.984,69.7428,0.277129318,160.9889447,0.277129318,0.926330234,1.1,0,0,1000000,504,511,7.3
alloy_df2_4,122,94.4,0,0,0,0,0,0,0,0,0,0,0,0,0,0,0,0,4,0.5,0,0,0,0,0,0.7,0,0,0,0,0,0,0,0.4,0.0000000235,1.41E-16,4.48E-14,3.58E-12,1.12E-10,0.00000000198,0.21136432,125.9362,13.184,16.77947908,27.39582,0,74.5074,2.72150192,1.59483,3.32746,2.898331803,61.77735929,2.898331802,61.77735879,2.999121144,63.30735834,946.92068,0.32769,25.947,223.379,0.89756,230.20285,2.984,69.7428,0.277129318,160.9889447,0.277129318,0.926330234,1.1,0,0,1000000,520,524,3.1
alloy_df2_5,123,94.4,0,0,0,0,0,0,0,0,0,0,0,0,0,0,0,0,4,0.5,0,0,0,0,0,0.7,0,0,0,0,0,0,0,0.4,0.0000000235,1.41E-16,4.48E-14,3.58E-12,1.12E-10,0.00000000198,0.21136432,125.9362,13.184,16.77947908,27.39582,0,74.5074,2.72150192,1.59483,3.32746,2.898331803,61.77735929,2.898331802,61.77735879,2.999121144,63.30735834,946.92068,0.32769,25.947,223.379,0.89756,230.20285,2.984,69.7428,0.277129318,160.9889447,0.277129318,0.926330234,1.1,0,0,1000000,507,509,3.4
alloy_df2_6,124,94.4,0,0,0,0,0,0,0,0,0,0,0,0,0,0,0,0,4,0.5,0,0,0,0,0,0.7,0,0,0,0,0,0,0,0.4,0.0000000235,1.41E-16,4.48E-14,3.58E-12,1.12E-10,0.00000000198,0.21136432,125.9362,13.184,16.77947908,27.39582,0,74.5074,2.72150192,1.59483,3.32746,2.898331803,61.77735929,2.898331802,61.77735879,2.999121144,63.30735834,946.92068,0.32769,25.947,223.379,0.89756,230.20285,2.984,69.7428,0.277129318,160.9889447,0.277129318,0.926330234,1.1,0,0,1000000,487,489,2
alloy_df2_7,125,94.13,0,0,0,0,0,0,0,0,0,0,0,0,0,0,0,0,3,2.5,0,0,0,0,0,0.12,0,0,0,0,0,0,0,0.25,0.000000023,1.32E-16,4.26E-14,3.45E-12,1.09E-10,0.00000000193,0.206221,127.09069,13.3471,16.59114366,27.781076,0,75.88495,2.809264495,1.5985,3.329612,2.992690697,62.2477837,2.992690714,62.2477832,3.059048931,63.25878276,951.837111,0.326765,27.0749,223.7553,0.891094,228.0381,3.0725,72.50028,0.281074839,162.828,0.281074839,2.096696282,0.37,0,1,1000000,430,504,10.9
alloy_df2_8,126,94.13,0,0,0,0,0,0,0,0,0,0,0,0,0,0,0,0,3,2.5,0,0,0,0,0,0.12,0,0,0,0,0,0,0,0.25,0.000000023,1.32E-16,4.26E-14,3.45E-12,1.09E-10,0.00000000193,0.206221,127.09069,13.3471,16.59114366,27.781076,0,75.88495,2.809264495,1.5985,3.329612,2.992690697,62.2477837,2.992690714,62.2477832,3.059048931,63.25878276,951.837111,0.326765,27.0749,223.7553,0.891094,228.0381,3.0725,72.50028,0.281074839,162.828,0.281074839,2.096696282,0.37,0,1,1000000,487,542,7.4
alloy_df2_9,127,92.63,0,0,0,0,0,0,0,0,0,0,0,0,0,0,0,0,1.32,4.52,0,0,0,0,0,0.79,0,0,0,0,0,0,0,0.74,0.000000023,1.52E-16,4.7E-14,3.65E-12,1.12E-10,0.00000000196,0.197943392,129.79269,13.7922,16.51354484,28.825966,0,77.40924,2.931281526,1.599281,3.369133,3.093800376,63.0911023,3.093800398,63.09110181,3.150225022,63.94610141,975.593461,0.325535,28.3444,223.7549,0.87501,222.231792,3.175,75.62356,0.315773817,162.7151236,0.315773817,5.258548752,1.53,0,1,1000000,571,573,16
alloy_df2_10,128,92.63,0,0,0,0,0,0,0,0,0,0,0,0,0,0,0,0,1.32,4.52,0,0,0,0,0,0.79,0,0,0,0,0,0,0,0.74,0.000000023,1.52E-16,4.7E-14,3.65E-12,1.12E-10,0.00000000196,0.197943392,129.79269,13.7922,16.51354484,28.825966,0,77.40924,2.931281526,1.599281,3.369133,3.093800376,63.0911023,3.093800398,63.09110181,3.150225022,63.94610141,975.593461,0.325535,28.3444,223.7549,0.87501,222.231792,3.175,75.62356,0.315773817,162.7151236,0.315773817,5.258548752,1.53,0,1,1000000,540,558,7
alloy_df2_11,129,92.63,0,0,0,0,0,0,0,0,0,0,0,0,0,0,0,0,1.32,4.52,0,0,0,0,0,0.79,0,0,0,0,0,0,0,0.74,0.000000023,1.52E-16,4.7E-14,3.65E-12,1.12E-10,0.00000000196,0.197943392,129.79269,13.7922,16.51354484,28.825966,0,77.40924,2.931281526,1.599281,3.369133,3.093800376,63.0911023,3.093800398,63.09110181,3.150225022,63.94610141,975.593461,0.325535,28.3444,223.7549,0.87501,222.231792,3.175,75.62356,0.315773817,162.7151236,0.315773817,5.258548752,1.53,0,1,1000000,482,513,9
alloy_df2_12,130,92.63,0,0,0,0,0,0,0,0,0,0,0,0,0,0,0,0,1.32,4.52,0,0,0,0,0,0.79,0,0,0,0,0,0,0,0.74,0.000000023,1.52E-16,4.7E-14,3.65E-12,1.12E-10,0.00000000196,0.197943392,129.79269,13.7922,16.51354484,28.825966,0,77.40924,2.931281526,1.599281,3.369133,3.093800376,63.0911023,3.093800398,63.09110181,3.150225022,63.94610141,975.593461,0.325535,28.3444,223.7549,0.87501,222.231792,3.175,75.62356,0.315773817,162.7151236,0.315773817,5.258548752,1.53,0,1,1000000,399,440,13
alloy_df2_13,131,89.87,0,0,0,0,0,0,0,0,0,0,0,0,0,0,0,0,2.69,5.5,0,0,0,0,0,1.03,0,0,0,0,0,0,0,0.91,0.0000000229,1.59E-16,4.83E-14,3.7E-12,1.13E-10,0.00000000195,0.211809928,131.14661,13.9612,16.59339965,29.215755,0,77.25881,2.96766531,1.593507,3.344857,3.1491301,64.10992017,3.149130105,64.10991969,3.24071782,65.49891928,985.332189,0.3241,28.7572,223.1247,0.870572,217.97892,3.2022,76.57662,0.371522916,160.8348148,0.371522916,6.648548752,1.94,0,1,1000000,508,703,8.2
alloy_df2_14,132,89.87,0,0,0,0,0,0,0,0,0,0,0,0,0,0,0,0,2.69,5.5,0,0,0,0,0,1.03,0,0,0,0,0,0,0,0.91,0.0000000229,1.59E-16,4.83E-14,3.7E-12,1.13E-10,0.00000000195,0.211809928,131.14661,13.9612,16.59339965,29.215755,0,77.25881,2.96766531,1.593507,3.344857,3.1491301,64.10992017,3.149130105,64.10991969,3.24071782,65.49891928,985.332189,0.3241,28.7572,223.1247,0.870572,217.97892,3.2022,76.57662,0.371522916,160.8348148,0.371522916,6.648548752,1.94,0,1,1000000,621,712,4.5
alloy_df2_15,133,84.95,0,0,0,0,0,0,0,0,0,0,0,0,0,0,0,0,14.1,0,0,0,0,0,0,0.31,0.47,0,0,0,0,0,0,0.17,0.0000000229,1.31E-16,4.22E-14,3.42E-12,1.08E-10,0.00000000192,8.751938136,127.21095,12.9344,17.36331511,26.773693,0.00286935,70.28823,2.595817088,1.567812,3.137191,2.907189578,64.37400293,2.907189495,64.37400244,3.194459018,68.74800192,940.295665,0.323987,25.00102,220.4896,0.913795,224.11289,2.8654,66.80124,0.444445158,152.8890787,0.444445158,0.306330234,0.48,0,1,1000000,310,500,18
alloy_df2_16,134,84.95,0,0,0,0,0,0,0,0,0,0,0,0,0,0,0,0,14.1,0,0,0,0,0,0,0.31,0.47,0,0,0,0,0,0,0.17,0.0000000229,1.31E-16,4.22E-14,3.42E-12,1.08E-10,0.00000000192,8.751938136,127.21095,12.9344,17.36331511,26.773693,0.00286935,70.28823,2.595817088,1.567812,3.137191,2.907189578,64.37400293,2.907189495,64.37400244,3.194459018,68.74800192,940.295665,0.323987,25.00102,220.4896,0.913795,224.11289,2.8654,66.80124,0.444445158,152.8890787,0.444445158,0.306330234,0.48,0,1,1000000,390,530,15
alloy_df2_17,135,84.95,0,0,0,0,0,0,0,0,0,0,0,0,0,0,0,0,14.1,0,0,0,0,0,0,0.31,0.47,0,0,0,0,0,0,0.17,0.0000000229,1.31E-16,4.22E-14,3.42E-12,1.08E-10,0.00000000192,8.751938136,127.21095,12.9344,17.36331511,26.773693,0.00286935,70.28823,2.595817088,1.567812,3.137191,2.907189578,64.37400293,2.907189495,64.37400244,3.194459018,68.74800192,940.295665,0.323987,25.00102,220.4896,0.913795,224.11289,2.8654,66.80124,0.444445158,152.8890787,0.444445158,0.306330234,0.48,0,1,1000000,380,560,18
alloy_df2_18,136,84.95,0,0,0,0,0,0,0,0,0,0,0,0,0,0,0,0,14.1,0,0,0,0,0,0,0.31,0.47,0,0,0,0,0,0,0.17,0.0000000229,1.31E-16,4.22E-14,3.42E-12,1.08E-10,0.00000000192,8.751938136,127.21095,12.9344,17.36331511,26.773693,0.00286935,70.28823,2.595817088,1.567812,3.137191,2.907189578,64.37400293,2.907189495,64.37400244,3.194459018,68.74800192,940.295665,0.323987,25.00102,220.4896,0.913795,224.11289,2.8654,66.80124,0.444445158,152.8890787,0.444445158,0.306330234,0.48,0,1,1000000,370,550,16
alloy_df2_19,137,84.95,0,0,0,0,0,0,0,0,0,0,0,0,0,0,0,0,14.1,0,0,0,0,0,0,0.31,0.47,0,0,0,0,0,0,0.17,0.0000000229,1.31E-16,4.22E-14,3.42E-12,1.08E-10,0.00000000192,8.751938136,127.21095,12.9344,17.36331511,26.773693,0.00286935,70.28823,2.595817088,1.567812,3.137191,2.907189578,64.37400293,2.907189495,64.37400244,3.194459018,68.74800192,940.295665,0.323987,25.00102,220.4896,0.913795,224.11289,2.8654,66.80124,0.444445158,152.8890787,0.444445158,0.306330234,0.48,0,1,1000000,380,590,15
alloy_df2_20,138,84.95,0,0,0,0,0,0,0,0,0,0,0,0,0,0,0,0,14.1,0,0,0,0,0,0,0.31,0.47,0,0,0,0,0,0,0.17,0.0000000229,1.31E-16,4.22E-14,3.42E-12,1.08E-10,0.00000000192,8.751938136,127.21095,12.9344,17.36331511,26.773693,0.00286935,70.28823,2.595817088,1.567812,3.137191,2.907189578,64.37400293,2.907189495,64.37400244,3.194459018,68.74800192,940.295665,0.323987,25.00102,220.4896,0.913795,224.11289,2.8654,66.80124,0.444445158,152.8890787,0.444445158,0.306330234,0.48,0,1,1000000,380,570,18
alloy_df2_21,139,84.95,0,0,0,0,0,0,0,0,0,0,0,0,0,0,0,0,14.1,0,0,0,0,0,0,0.31,0.47,0,0,0,0,0,0,0.17,0.0000000229,1.31E-16,4.22E-14,3.42E-12,1.08E-10,0.00000000192,8.751938136,127.21095,12.9344,17.36331511,26.773693,0.00286935,70.28823,2.595817088,1.567812,3.137191,2.907189578,64.37400293,2.907189495,64.37400244,3.194459018,68.74800192,940.295665,0.323987,25.00102,220.4896,0.913795,224.11289,2.8654,66.80124,0.444445158,152.8890787,0.444445158,0.306330234,0.48,0,1,1000000,370,580,16
alloy_df2_22,140,84.95,0,0,0,0,0,0,0,0,0,0,0,0,0,0,0,0,14.1,0,0,0,0,0,0,0.31,0.47,0,0,0,0,0,0,0.17,0.0000000229,1.31E-16,4.22E-14,3.42E-12,1.08E-10,0.00000000192,8.751938136,127.21095,12.9344,17.36331511,26.773693,0.00286935,70.28823,2.595817088,1.567812,3.137191,2.907189578,64.37400293,2.907189495,64.37400244,3.194459018,68.74800192,940.295665,0.323987,25.00102,220.4896,0.913795,224.11289,2.8654,66.80124,0.444445158,152.8890787,0.444445158,0.306330234,0.48,0,1,1000000,375,575,17
alloy_df2_23,141,84.95,0,0,0,0,0,0,0,0,0,0,0,0,0,0,0,0,14.1,0,0,0,0,0,0,0.31,0.47,0,0,0,0,0,0,0.17,0.0000000229,1.31E-16,4.22E-14,3.42E-12,1.08E-10,0.00000000192,8.751938136,127.21095,12.9344,17.36331511,26.773693,0.00286935,70.28823,2.595817088,1.567812,3.137191,2.907189578,64.37400293,2.907189495,64.37400244,3.194459018,68.74800192,940.295665,0.323987,25.00102,220.4896,0.913795,224.11289,2.8654,66.80124,0.444445158,152.8890787,0.444445158,0.306330234,0.48,0,1,1000000,400,570,16
alloy_df2_24,142,94.27,0,0,0,0,0,0,0,0,0,0,5.25,0,0,0,0,0,0,0.31,0,0,0,0,0,0,0,0,0,0,0.17,0,0,0,0.0000000221,1.16E-16,3.87E-14,3.22E-12,1.03E-10,0.00000000184,0.1999203,128.94906,13.8925,16.19810698,29.022114,0,79.5542,3.077844102,1.62492,3.396275,2.85732735,60.20436458,2.85732742,60.2043637,2.854368119,60.2553632,959.273694,0.33026,27.3499,224.9174,0.871277,244.533841,3.4341,73.625,0.243089425,161.1763467,0.243089425,0.085403158,0.085,0,1,1000000,155,317,13.5
alloy_df2_25,143,94.27,0,0,0,0,0,0,0,0,0,0,5.25,0,0,0,0,0,0,0.31,0,0,0,0,0,0,0,0,0,0,0.17,0,0,0,0.0000000221,1.16E-16,3.87E-14,3.22E-12,1.03E-10,0.00000000184,0.1999203,128.94906,13.8925,16.19810698,29.022114,0,79.5542,3.077844102,1.62492,3.396275,2.85732735,60.20436458,2.85732742,60.2043637,2.854368119,60.2553632,959.273694,0.33026,27.3499,224.9174,0.871277,244.533841,3.4341,73.625,0.243089425,161.1763467,0.243089425,0.085403158,0.085,0,1,1000000,282,458,17
alloy_df2_26,144,94.27,0,0,0,0,0,0,0,0,0,0,5.25,0,0,0,0,0,0,0.31,0,0,0,0,0,0,0,0,0,0,0.17,0,0,0,0.0000000221,1.16E-16,3.87E-14,3.22E-12,1.03E-10,0.00000000184,0.1999203,128.94906,13.8925,16.19810698,29.022114,0,79.5542,3.077844102,1.62492,3.396275,2.85732735,60.20436458,2.85732742,60.2043637,2.854368119,60.2553632,959.273694,0.33026,27.3499,224.9174,0.871277,244.533841,3.4341,73.625,0.243089425,161.1763467,0.243089425,0.085403158,0.085,0,1,1000000,345,470,12
alloy_df2_27,145,94.27,0,0,0,0,0,0,0,0,0,0,5.25,0,0,0,0,0,0,0.31,0,0,0,0,0,0,0,0,0,0,0.17,0,0,0,0.0000000221,1.16E-16,3.87E-14,3.22E-12,1.03E-10,0.00000000184,0.1999203,128.94906,13.8925,16.19810698,29.022114,0,79.5542,3.077844102,1.62492,3.396275,2.85732735,60.20436458,2.85732742,60.2043637,2.854368119,60.2553632,959.273694,0.33026,27.3499,224.9174,0.871277,244.533841,3.4341,73.625,0.243089425,161.1763467,0.243089425,0.085403158,0.085,0,1,1000000,383,476,8
alloy_df2_28,146,94.27,0,0,0,0,0,0,0,0,0,0,5.25,0,0,0,0,0,0,0.31,0,0,0,0,0,0,0,0,0,0,0.17,0,0,0,0.0000000221,1.16E-16,3.87E-14,3.22E-12,1.03E-10,0.00000000184,0.1999203,128.94906,13.8925,16.19810698,29.022114,0,79.5542,3.077844102,1.62492,3.396275,2.85732735,60.20436458,2.85732742,60.2043637,2.854368119,60.2553632,959.273694,0.33026,27.3499,224.9174,0.871277,244.533841,3.4341,73.625,0.243089425,161.1763467,0.243089425,0.085403158,0.085,0,1,1000000,262,437,16
alloy_df2_29,147,94.27,0,0,0,0,0,0,0,0,0,0,5.25,0,0,0,0,0,0,0.31,0,0,0,0,0,0,0,0,0,0,0.17,0,0,0,0.0000000221,1.16E-16,3.87E-14,3.22E-12,1.03E-10,0.00000000184,0.1999203,128.94906,13.8925,16.19810698,29.022114,0,79.5542,3.077844102,1.62492,3.396275,2.85732735,60.20436458,2.85732742,60.2043637,2.854368119,60.2553632,959.273694,0.33026,27.3499,224.9174,0.871277,244.533841,3.4341,73.625,0.243089425,161.1763467,0.243089425,0.085403158,0.085,0,1,1000000,352,453,8
alloy_df2_30,148,94.27,0,0,0,0,0,0,0,0,0,0,5.25,0,0,0,0,0,0,0.31,0,0,0,0,0,0,0,0,0,0,0.17,0,0,0,0.0000000221,1.16E-16,3.87E-14,3.22E-12,1.03E-10,0.00000000184,0.1999203,128.94906,13.8925,16.19810698,29.022114,0,79.5542,3.077844102,1.62492,3.396275,2.85732735,60.20436458,2.85732742,60.2043637,2.854368119,60.2553632,959.273694,0.33026,27.3499,224.9174,0.871277,244.533841,3.4341,73.625,0.243089425,161.1763467,0.243089425,0.085403158,0.085,0,1,1000000,344,441,7
alloy_df2_31,149,88.21,0,0,0,0,0,0,0,0,0,0,0.27,0,0,0,0,0,0.56,0,0,0,0,0,0,0,10.81,0,0,0,0.15,0,0,0,0.0000000208,1.09E-16,3.65E-14,3.03E-12,9.69E-11,0.00000000173,194.7425389,160.8468,13.1592,16.89138401,27.215113,0.06599505,78.35078,2.691356621,1.640347,3.515976,2.96678862,60.21300432,2.966788764,60.2130029,2.975204959,60.42600332,1017.524866,0.324383,31.83016,224.9916,0.878186,227.15375,3.1256,76.577,0.721301955,164.994394,0.721301955,0.065403158,0.075,0,1,1000000,227.25,384.6,7.41
alloy_df2_32,150,88.21,0,0,0,0,0,0,0,0,0,0,0.27,0,0,0,0,0,0.56,0,0,0,0,0,0,0,10.81,0,0,0,0.15,0,0,0,0.0000000208,1.09E-16,3.65E-14,3.03E-12,9.69E-11,0.00000000173,194.7425389,160.8468,13.1592,16.89138401,27.215113,0.06599505,78.35078,2.691356621,1.640347,3.515976,2.96678862,60.21300432,2.966788764,60.2130029,2.975204959,60.42600332,1017.524866,0.324383,31.83016,224.9916,0.878186,227.15375,3.1256,76.577,0.721301955,164.994394,0.721301955,0.065403158,0.075,0,1,1000000,185,302,5.18
alloy_df2_33,151,88.21,0,0,0,0,0,0,0,0,0,0,0.27,0,0,0,0,0,0.56,0,0,0,0,0,0,0,10.81,0,0,0,0.15,0,0,0,0.0000000208,1.09E-16,3.65E-14,3.03E-12,9.69E-11,0.00000000173,194.7425389,160.8468,13.1592,16.89138401,27.215113,0.06599505,78.35078,2.691356621,1.640347,3.515976,2.96678862,60.21300432,2.966788764,60.2130029,2.975204959,60.42600332,1017.524866,0.324383,31.83016,224.9916,0.878186,227.15375,3.1256,76.577,0.721301955,164.994394,0.721301955,0.065403158,0.075,0,1,1000000,184.36,314.4,8.31
alloy_df2_34,152,88.21,0,0,0,0,0,0,0,0,0,0,0.27,0,0,0,0,0,0.56,0,0,0,0,0,0,0,10.81,0,0,0,0.15,0,0,0,0.0000000208,1.09E-16,3.65E-14,3.03E-12,9.69E-11,0.00000000173,194.7425389,160.8468,13.1592,16.89138401,27.215113,0.06599505,78.35078,2.691356621,1.640347,3.515976,2.96678862,60.21300432,2.966788764,60.2130029,2.975204959,60.42600332,1017.524866,0.324383,31.83016,224.9916,0.878186,227.15375,3.1256,76.577,0.721301955,164.994394,0.721301955,0.065403158,0.075,0,1,1000000,233.61,314.79,10.6
alloy_df2_35,153,88.21,0,0,0,0,0,0,0,0,0,0,0.27,0,0,0,0,0,0.56,0,0,0,0,0,0,0,10.81,0,0,0,0.15,0,0,0,0.0000000208,1.09E-16,3.65E-14,3.03E-12,9.69E-11,0.00000000173,194.7425389,160.8468,13.1592,16.89138401,27.215113,0.06599505,78.35078,2.691356621,1.640347,3.515976,2.96678862,60.21300432,2.966788764,60.2130029,2.975204959,60.42600332,1017.524866,0.324383,31.83016,224.9916,0.878186,227.15375,3.1256,76.577,0.721301955,164.994394,0.721301955,0.065403158,0.075,0,1,1000000,157.3,245.58,17.28
alloy_df2_36,154,88.21,0,0,0,0,0,0,0,0,0,0,0.27,0,0,0,0,0,0.56,0,0,0,0,0,0,0,10.81,0,0,0,0.15,0,0,0,0.0000000208,1.09E-16,3.65E-14,3.03E-12,9.69E-11,0.00000000173,194.7425389,160.8468,13.1592,16.89138401,27.215113,0.06599505,78.35078,2.691356621,1.640347,3.515976,2.96678862,60.21300432,2.966788764,60.2130029,2.975204959,60.42600332,1017.524866,0.324383,31.83016,224.9916,0.878186,227.15375,3.1256,76.577,0.721301955,164.994394,0.721301955,0.065403158,0.075,0,1,1000000,155.03,235.16,22.03
alloy_df2_37,155,88.21,0,0,0,0,0,0,0,0,0,0,0.27,0,0,0,0,0,0.56,0,0,0,0,0,0,0,10.81,0,0,0,0.15,0,0,0,0.0000000208,1.09E-16,3.65E-14,3.03E-12,9.69E-11,0.00000000173,194.7425389,160.8468,13.1592,16.89138401,27.215113,0.06599505,78.35078,2.691356621,1.640347,3.515976,2.96678862,60.21300432,2.966788764,60.2130029,2.975204959,60.42600332,1017.524866,0.324383,31.83016,224.9916,0.878186,227.15375,3.1256,76.577,0.721301955,164.994394,0.721301955,0.065403158,0.075,0,1,1000000,142.15,227.96,22.82
alloy_df2_38,156,88.21,0,0,0,0,0,0,0,0,0,0,0.27,0,0,0,0,0,0.56,0,0,0,0,0,0,0,10.81,0,0,0,0.15,0,0,0,0.0000000208,1.09E-16,3.65E-14,3.03E-12,9.69E-11,0.00000000173,194.7425389,160.8468,13.1592,16.89138401,27.215113,0.06599505,78.35078,2.691356621,1.640347,3.515976,2.96678862,60.21300432,2.966788764,60.2130029,2.975204959,60.42600332,1017.524866,0.324383,31.83016,224.9916,0.878186,227.15375,3.1256,76.577,0.721301955,164.994394,0.721301955,0.065403158,0.075,0,1,1000000,131.14,198.42,22.26
alloy_df2_39,157,88.21,0,0,0,0,0,0,0,0,0,0,0.27,0,0,0,0,0,0.56,0,0,0,0,0,0,0,10.81,0,0,0,0.15,0,0,0,0.0000000208,1.09E-16,3.65E-14,3.03E-12,9.69E-11,0.00000000173,194.7425389,160.8468,13.1592,16.89138401,27.215113,0.06599505,78.35078,2.691356621,1.640347,3.515976,2.96678862,60.21300432,2.966788764,60.2130029,2.975204959,60.42600332,1017.524866,0.324383,31.83016,224.9916,0.878186,227.15375,3.1256,76.577,0.721301955,164.994394,0.721301955,0.065403158,0.075,0,1,1000000,135,210,28.4
alloy_df2_40,158,88.21,0,0,0,0,0,0,0,0,0,0,0.27,0,0,0,0,0,0.56,0,0,0,0,0,0,0,10.81,0,0,0,0.15,0,0,0,0.0000000208,1.09E-16,3.65E-14,3.03E-12,9.69E-11,0.00000000173,194.7425389,160.8468,13.1592,16.89138401,27.215113,0.06599505,78.35078,2.691356621,1.640347,3.515976,2.96678862,60.21300432,2.966788764,60.2130029,2.975204959,60.42600332,1017.524866,0.324383,31.83016,224.9916,0.878186,227.15375,3.1256,76.577,0.721301955,164.994394,0.721301955,0.065403158,0.075,0,1,1000000,135,210,27.33
alloy_df2_41,159,89.15,0,0,0,0,0,0,0,0,0,0,0,0,0,0,0,0,0.35,0,0,0,0,0,0,0,10.5,0,0,0,0,0,0,0,0.0000000209,1.1E-16,3.67E-14,3.05E-12,9.75E-11,0.00000000174,189.160404,159.57195,13.1015,16.88023467,27.087205,0.0641025,78.1455,2.674075086,1.6394,3.51362,2.961359526,60.10500429,2.961359669,60.1050029,2.96825229,60.21000331,1012.554005,0.32461,31.5965,225.1015,0.88047,227.4765,3.1015,76.2125,0.707318521,165.6558659,0.707318521,0,0,0,1,1000000,270,375,4
alloy_df2_42,160,89.15,0,0,0,0,0,0,0,0,0,0,0,0,0,0,0,0,0.35,0,0,0,0,0,0,0,10.5,0,0,0,0,0,0,0,0.0000000209,1.1E-16,3.67E-14,3.05E-12,9.75E-11,0.00000000174,189.160404,159.57195,13.1015,16.88023467,27.087205,0.0641025,78.1455,2.674075086,1.6394,3.51362,2.961359526,60.10500429,2.961359669,60.1050029,2.96825229,60.21000331,1012.554005,0.32461,31.5965,225.1015,0.88047,227.4765,3.1015,76.2125,0.707318521,165.6558659,0.707318521,0,0,0,1,1000000,280,360,3.5
alloy_df2_43,161,89.15,0,0,0,0,0,0,0,0,0,0,0,0,0,0,0,0,0.35,0,0,0,0,0,0,0,10.5,0,0,0,0,0,0,0,0.0000000209,1.1E-16,3.67E-14,3.05E-12,9.75E-11,0.00000000174,189.160404,159.57195,13.1015,16.88023467,27.087205,0.0641025,78.1455,2.674075086,1.6394,3.51362,2.961359526,60.10500429,2.961359669,60.1050029,2.96825229,60.21000331,1012.554005,0.32461,31.5965,225.1015,0.88047,227.4765,3.1015,76.2125,0.707318521,165.6558659,0.707318521,0,0,0,1,1000000,270,396,6
alloy_df2_44,162,89.15,0,0,0,0,0,0,0,0,0,0,0,0,0,0,0,0,0.35,0,0,0,0,0,0,0,10.5,0,0,0,0,0,0,0,0.0000000209,1.1E-16,3.67E-14,3.05E-12,9.75E-11,0.00000000174,189.160404,159.57195,13.1015,16.88023467,27.087205,0.0641025,78.1455,2.674075086,1.6394,3.51362,2.961359526,60.10500429,2.961359669,60.1050029,2.96825229,60.21000331,1012.554005,0.32461,31.5965,225.1015,0.88047,227.4765,3.1015,76.2125,0.707318521,165.6558659,0.707318521,0,0,0,1,1000000,268,333,1.4
alloy_df2_45,163,89.15,0,0,0,0,0,0,0,0,0,0,0,0,0,0,0,0,0.35,0,0,0,0,0,0,0,10.5,0,0,0,0,0,0,0,0.0000000209,1.1E-16,3.67E-14,3.05E-12,9.75E-11,0.00000000174,189.160404,159.57195,13.1015,16.88023467,27.087205,0.0641025,78.1455,2.674075086,1.6394,3.51362,2.961359526,60.10500429,2.961359669,60.1050029,2.96825229,60.21000331,1012.554005,0.32461,31.5965,225.1015,0.88047,227.4765,3.1015,76.2125,0.707318521,165.6558659,0.707318521,0,0,0,1,1000000,311,391,7.2
alloy_df2_46,164,89.15,0,0,0,0,0,0,0,0,0,0,0,0,0,0,0,0,0.35,0,0,0,0,0,0,0,10.5,0,0,0,0,0,0,0,0.0000000209,1.1E-16,3.67E-14,3.05E-12,9.75E-11,0.00000000174,189.160404,159.57195,13.1015,16.88023467,27.087205,0.0641025,78.1455,2.674075086,1.6394,3.51362,2.961359526,60.10500429,2.961359669,60.1050029,2.96825229,60.21000331,1012.554005,0.32461,31.5965,225.1015,0.88047,227.4765,3.1015,76.2125,0.707318521,165.6558659,0.707318521,0,0,0,1,1000000,300,455,5.4
alloy_df2_47,165,89.15,0,0,0,0,0,0,0,0,0,0,0,0,0,0,0,0,0.35,0,0,0,0,0,0,0,10.5,0,0,0,0,0,0,0,0.0000000209,1.1E-16,3.67E-14,3.05E-12,9.75E-11,0.00000000174,189.160404,159.57195,13.1015,16.88023467,27.087205,0.0641025,78.1455,2.674075086,1.6394,3.51362,2.961359526,60.10500429,2.961359669,60.1050029,2.96825229,60.21000331,1012.554005,0.32461,31.5965,225.1015,0.88047,227.4765,3.1015,76.2125,0.707318521,165.6558659,0.707318521,0,0,0,1,1000000,255,377,1.2
