Repository: mahata-lab/Lightweight-Alloy-Machine-Learning

# ML-Guided Microalloying of Al₉₂(Ti,Fe,Co,Ni)₂ for Additive Manufacturing

This repository contains the analysis and plotting scripts used to explore ML-guided
microalloying around the ultrastrong Al₉₂Ti₂Fe₂Co₂Ni₂ alloy system for additive
manufacturing. It builds on the trained models from the main Al-alloy ICME paper and
uses them to:

- generate microalloying design spaces around Al₉₂Ti₂Fe₂Co₂Ni₂  
- predict yield strength (YS), ultimate tensile strength (UTS), elongation (El), and a
  strength–ductility quality index **Q**  
- identify top-Q candidate alloys under different microalloying scenarios  
- visualize strength–ductility maps, Q vs dopant content, and composition fingerprints

File: AM_Casting_MLReady_Cleaned_Final_v4.csv (part 3 of 21)
Alloy Name,Serial Number,Al,Ag,B,Be,Bi,C,Ca,Cd,Ce,Co,Cr,Cu,Er,Eu,Fe,Ga,Li,Mg,Mn,Mo,Nb,Ni,O,Pb,Sc,Si,Sn,Ta,Te,Ti,V,Zn,Zr,D @ 1000K (cm²/s)_weighted,D @ 500K (cm²/s)_weighted,D @ 600K (cm²/s)_weighted,D @ 700K (cm²/s)_weighted,D @ 800K (cm²/s)_weighted,D @ 900K (cm²/s)_weighted,D0 (cm²/s)_weighted,Q (kJ/mol)_weighted,atomic_number_weighted,atomic_volume_elemental_phase_A3_per_atom_mp_weighted,atomic_weight_weighted,band_gap_elemental_phase_eV_mp_weighted,bulk_modulus_vrh_elemental_phase_GPa_mp_weighted,density_elemental_phase_g_cm3_mp_weighted,electronegativity_weighted,formation_energy_eV_atom,lattice_a_elemental_phase_A_mp_weighted,lattice_alpha_elemental_phase_deg_mp_weighted,lattice_b_elemental_phase_A_mp_weighted,lattice_beta_elemental_phase_deg_mp_weighted,lattice_c_elemental_phase_A_mp_weighted,lattice_gamma_elemental_phase_deg_mp_weighted,melting_point_K_weighted,poisson_ratio_homogeneous_elemental_phase_mp_weighted,shear_modulus_vrh_elemental_phase_GPa_mp_weighted,space_group_number_elemental_phase_mp_weighted,specific_heat_J_gK_weighted,thermal_conductivity_W_mK_weighted,valence_electrons_weighted,young_modulus_vrh_elemental_phase_GPa_mp_weighted,Size_Mismatch_δ,SFE_weighted_mJ_m2,Size_Mismatch_δ.1,Total_Excess_Solute,L12_Score,Ternary_L12_Avg,Ternary_ThreePhase_Avg,Process,YS,UTS,Elongation
alloy_df2_48,166,87.9,0,0,0,0,0,0,0,0,0,0,0,0,0,0,0,0,0.1,0,0,0,0,0,0,0,12,0,0,0,0,0,0,0,0.0000000206,1.08E-16,3.61E-14,3E-12,9.59E-11,0.00000000172,216.155704,164.5907,13.119,16.92081091,27.11053,0.07326,78.575,2.670261964,1.6445,3.53692,2.975469214,60.03000442,2.975469375,60.03000292,2.97743901,60.06000345,1023.88313,0.32396,32.423,225.209,0.87732,226.359,3.119,77.175,0.748608556,165.9,0.748608556,0,0,0,1,1000000,260,380,3
alloy_df2_49,167,92.65,0,0,0,0,0,0,0,0,0,0,0,0,0,0,0,0,0.35,0,0,0,0,0,0,0,7,0,0,0,0,0,0,0,0.0000000217,1.14E-16,3.81E-14,3.17E-12,1.01E-10,0.00000000181,126.166564,147.82245,13.0665,16.75097807,27.048355,0.042735,77.3825,2.688328834,1.62925,3.47022,2.92659318,60.10500398,2.92659329,60.10500288,2.933485985,60.21000301,986.180455,0.32636,29.7205,225.0315,0.88712,230.5565,3.0665,74.1125,0.585315639,165.6688172,0.585315639,0,0,0,1,1000000,200,400,12
alloy_df2_50,168,92.3,0,0,0,0,0,0,0,0,0,0,0,0,0,0,0,0,0.7,0,0,0,0,0,0,0,7,0,0,0,0,0,0,0,0.0000000217,1.14E-16,3.81E-14,3.17E-12,1.01E-10,0.00000000181,126.169448,147.8459,13.063,16.7717253,27.03901,0.042735,77.239,2.685114956,1.6282,3.46364,2.927699423,60.21000397,2.92769953,60.21000287,2.941484359,60.420003,986.14381,0.32622,29.689,224.923,0.88754,230.273,3.063,74.025,0.590500766,165.3376344,0.590500766,0,0,0,1,1000000,354,427,2.45
alloy_df2_51,169,90.65,0,0,0,0,0,0,0,0,0,0,0,0,0,0,0,0,0.35,0,0,0,0,0,0,0,9,0,0,0,0,0,0,0,0.0000000213,1.12E-16,3.73E-14,3.1E-12,9.91E-11,0.00000000177,162.163044,154.53645,13.0865,16.82483898,27.070555,0.054945,77.8185,2.680183835,1.63505,3.49502,2.946459663,60.10500415,2.946459792,60.10500289,2.953352445,60.21000318,1001.251055,0.32536,30.7925,225.0715,0.88332,228.7965,3.0865,75.3125,0.658531841,165.6615385,0.658531841,0,0,0,1,1000000,328,379,8.1
alloy_df2_52,170,98.12,0,0,0,0,0,0,0,0,0,0,0,0,0,0,0,0,1,0.28,0,0,0,0,0,0,0.6,0,0,0,0,0,0,0,0.0000000232,1.22E-16,4.06E-14,3.38E-12,1.08E-10,0.00000000193,10.9838112,126.65756,13.0296,16.54349641,27.038248,0.003663,75.844,2.720422679,1.608572,3.377324,2.879161557,60.4385228,2.879161599,60.43852223,2.898854106,60.73852185,939.525964,0.329076,26.38,224.6796,0.898884,235.020268,3.0072,70.4684,0.218417591,165.1121872,0.218417591,0,0,0,1,1000000,280,310,3.5
alloy_df2_53,171,98.12,0,0,0,0,0,0,0,0,0,0,0,0,0,0,0,0,1,0.28,0,0,0,0,0,0,0.6,0,0,0,0,0,0,0,0.0000000232,1.22E-16,4.06E-14,3.38E-12,1.08E-10,0.00000000193,10.9838112,126.65756,13.0296,16.54349641,27.038248,0.003663,75.844,2.720422679,1.608572,3.377324,2.879161557,60.4385228,2.879161599,60.43852223,2.898854106,60.73852185,939.525964,0.329076,26.38,224.6796,0.898884,235.020268,3.0072,70.4684,0.218417591,165.1121872,0.218417591,0,0,0,1,1000000,60,130,15
alloy_df2_54,172,94.3,0,0,0,0,0,0,0,0,0,0,0,0,0,0,0,0,4.5,0,0,0,0,0,0,0.66,0.17,0,0,0,0,0,0,0.37,0.0000000235,1.4E-16,4.46E-14,3.57E-12,1.12E-10,0.00000000198,3.274004296,125.998,13.1094,16.82711675,27.218093,0.00103785,74.12253,2.693568863,1.594307,3.321456,2.87615694,61.65900321,2.876156936,61.65900269,2.98539575,63.31800225,944.51111,0.327822,25.72522,223.2891,0.900275,230.94729,2.9604,69.07264,0.289793277,160.6566162,0.289793277,0.856330234,1.03,0,0,1000000,520,530,14
alloy_df2_55,173,95.22,0,0,0,0,0,0,0,0,0,0,0,0,0,0,0,0,3.6,0,0,0,0,0,0,0,0,0,0,0,0,0,0,1.18,0.0000000247,1.8E-16,5.4E-14,4.07E-12,1.23E-10,0.00000000212,0.203588144,124.36066,13.2826,16.76804744,27.641912,0,74.70218,2.730960497,1.595896,3.356068,2.871855413,61.43400322,2.871855435,61.43400271,2.965555923,62.86800228,947.188534,0.328678,25.7586,223.5182,0.897004,231.55526,2.9758,69.3124,0.252191253,161.5222,0.252191253,1.144477764,1.18,0,0,1000000,221,287,25
alloy_df2_56,174,95.22,0,0,0,0,0,0,0,0,0,0,0,0,0,0,0,0,3.6,0,0,0,0,0,0,0,0,0,0,0,0,0,0,1.18,0.0000000247,1.8E-16,5.4E-14,4.07E-12,1.23E-10,0.00000000212,0.203588144,124.36066,13.2826,16.76804744,27.641912,0,74.70218,2.730960497,1.595896,3.356068,2.871855413,61.43400322,2.871855435,61.43400271,2.965555923,62.86800228,947.188534,0.328678,25.7586,223.5182,0.897004,231.55526,2.9758,69.3124,0.252191253,161.5222,0.252191253,1.144477764,1.18,0,0,1000000,350,382,17
alloy_df2_57,175,94.77,0,0,0,0,0,0,0,0,0,0,0,0,0,0,0,0,3.66,0,0,0,0,0,0,0,0,0,0,0,0,0,0,1.57,0.0000000252,1.99E-16,5.83E-14,4.29E-12,1.28E-10,0.00000000218,0.203396456,124.30501,13.3873,16.79901308,27.890846,0,74.73647,2.744941118,1.594624,3.366094,2.873539834,61.5690032,2.873539858,61.5690027,2.975960507,63.13800228,951.840919,0.328693,25.7805,223.3787,0.894658,230.67089,2.9791,69.3676,0.263031226,161.0365,0.263031226,1.534477764,1.57,0,0,1000000,282,332,24
alloy_df2_58,176,94.77,0,0,0,0,0,0,0,0,0,0,0,0,0,0,0,0,3.66,0,0,0,0,0,0,0,0,0,0,0,0,0,0,1.57,0.0000000252,1.99E-16,5.83E-14,4.29E-12,1.28E-10,0.00000000218,0.203396456,124.30501,13.3873,16.79901308,27.890846,0,74.73647,2.744941118,1.594624,3.366094,2.873539834,61.5690032,2.873539858,61.5690027,2.975960507,63.13800228,951.840919,0.328693,25.7805,223.3787,0.894658,230.67089,2.9791,69.3676,0.263031226,161.0365,0.263031226,1.534477764,1.57,0,0,1000000,349,389,23
alloy_df2_59,177,92.63,0,0,0,0,0,0,0,0,0,0,0,0,0,0,0,0,1.32,4.52,0,0,0,0,0,0.79,0,0,0,0,0,0,0,0.74,0.000000023,1.52E-16,4.7E-14,3.65E-12,1.12E-10,0.00000000196,0.197943392,129.79269,13.7922,16.51354484,28.825966,0,77.40924,2.931281526,1.599281,3.369133,3.093800376,63.0911023,3.093800398,63.09110181,3.150225022,63.94610141,975.593461,0.325535,28.3444,223.7549,0.87501,222.231792,3.175,75.62356,0.315773817,162.7151236,0.315773817,5.258548752,1.53,0,1,1000000,438,438,19
alloy_df2_60,178,92.63,0,0,0,0,0,0,0,0,0,0,0,0,0,0,0,0,1.32,4.52,0,0,0,0,0,0.79,0,0,0,0,0,0,0,0.74,0.000000023,1.52E-16,4.7E-14,3.65E-12,1.12E-10,0.00000000196,0.197943392,129.79269,13.7922,16.51354484,28.825966,0,77.40924,2.931281526,1.599281,3.369133,3.093800376,63.0911023,3.093800398,63.09110181,3.150225022,63.94610141,975.593461,0.325535,28.3444,223.7549,0.87501,222.231792,3.175,75.62356,0.315773817,162.7151236,0.315773817,5.258548752,1.53,0,1,1000000,556,438,18
alloy_df2_61,179,95.15,0,0,0,0,0,0,0,0,0,0,0,0,0,0,0,0,3.4,0.45,0,0,0,0,0,0.75,0,0,0,0,0,0,0,0.25,0.0000000233,1.34E-16,4.32E-14,3.5E-12,1.1E-10,0.00000000195,0.2067142,125.93645,13.1475,16.73936526,27.31049,0,74.69925,2.719412039,1.596955,3.33494,2.89356263,61.54262371,2.893562632,61.5426232,2.980658079,62.86262275,945.339205,0.32793,25.965,223.6,0.89779,231.013895,2.9865,69.804,0.259749118,161.615771,0.259749118,0.826330234,1,0,0,1000000,251,363,0
alloy_df2_62,180,95.15,0,0,0,0,0,0,0,0,0,0,0,0,0,0,0,0,3.4,0.45,0,0,0,0,0,0.75,0,0,0,0,0,0,0,0.25,0.0000000233,1.34E-16,4.32E-14,3.5E-12,1.1E-10,0.00000000195,0.2067142,125.93645,13.1475,16.73936526,27.31049,0,74.69925,2.719412039,1.596955,3.33494,2.89356263,61.54262371,2.893562632,61.5426232,2.980658079,62.86262275,945.339205,0.32793,25.965,223.6,0.89779,231.013895,2.9865,69.804,0.259749118,161.615771,0.259749118,0.826330234,1,0,0,1000000,459,522,0
alloy_df2_63,181,94.2,0,0,0,0,0,0,0,0,0,0,0,0,0,0,0,0,4.5,0.3,0,0,0,0,0,0.8,0,0,0,0,0,0,0,0.2,0.0000000232,1.32E-16,4.26E-14,3.47E-12,1.1E-10,0.00000000194,0.21567216,125.9366,13.109,16.81050069,27.21605,0,74.1652,2.701152768,1.59376,3.31379,2.889518961,61.79841684,2.889518951,61.79841635,2.998329574,63.44841588,944.18874,0.32758,25.784,223.271,0.89986,230.46283,2.969,69.3302,0.281620466,160.6339017,0.281620466,0.826330234,1,0,0,1000000,280,415,0
alloy_df2_64,182,94.2,0,0,0,0,0,0,0,0,0,0,0,0,0,0,0,0,4.5,0.3,0,0,0,0,0,0.8,0,0,0,0,0,0,0,0.2,0.0000000232,1.32E-16,4.26E-14,3.47E-12,1.1E-10,0.00000000194,0.21567216,125.9366,13.109,16.81050069,27.21605,0,74.1652,2.701152768,1.59376,3.31379,2.889518961,61.79841684,2.889518951,61.79841635,2.998329574,63.44841588,944.18874,0.32758,25.784,223.271,0.89986,230.46283,2.969,69.3302,0.281620466,160.6339017,0.281620466,0.826330234,1,0,0,1000000,450,515,0
alloy_df2_65,183,93.23,0,0,0,0,0,0,0,0,0,0,4.24,0,0,0,0,0,1.97,0.56,0,0,0,0,0,0,0,0,0,0,0,0,0,0,0.0000000222,1.17E-16,3.9E-14,3.24E-12,1.03E-10,0.00000000185,0.2124824,128.49543,13.7259,16.35608983,28.634545,0,78.1523,3.001512926,1.61605,3.354572,2.876517809,60.86804248,2.876517858,60.86804168,2.915311367,61.45904118,954.533029,0.329188,27.0523,224.3445,0.878388,241.074436,3.3419,72.7683,0.284958506,160.5044248,0.284958506,0,0,0,1,1000000,253,389,6.5
alloy_df2_66,184,91.23,0,0,0,0,0,0,0,0,0,0,4.24,0,0,0,0,0,1.97,0.56,0,0,0,0,0,0,0,0,0,0,0,0,0,2,0.0000000247,2.14E-16,6.12E-14,4.38E-12,1.28E-10,0.00000000216,0.208964,128.18943,14.2659,16.49664866,29.919345,0,78.4543,3.076033804,1.61045,3.411772,2.884183345,61.46804241,2.884183409,61.46804162,2.961636667,62.65904117,978.423629,0.329388,27.1923,223.7245,0.865988,236.788436,3.3619,73.1283,0.331414332,158.2719228,0.331414332,1.964477764,2,0,0,1000000,446,451,3
alloy_df2_67,185,97.3,0,0,0,0,0,0,0,0,0,0,1.5,0,0,0,0,0,0,0,0,0,0,0,0,0.8,0,0,0,0,0,0,0,0.4,0.0000000234,1.39E-16,4.45E-14,3.56E-12,1.11E-10,0.00000000197,0.18428832,126.5504,13.412,16.49276777,27.92935,0,76.8684,2.834554819,1.61123,3.40702,2.856074592,60.36000346,2.856074633,60.36000284,2.880138048,60.7200024,951.65686,0.32979,26.374,224.628,0.88683,236.8268,3.124,71.0072,0.190480754,163.068,0.190480754,1.026330234,1.2,0,0,1000000,130,172,23
alloy_df2_68,186,97.3,0,0,0,0,0,0,0,0,0,0,1.5,0,0,0,0,0,0,0,0,0,0,0,0,0.8,0,0,0,0,0,0,0,0.4,0.0000000234,1.39E-16,4.45E-14,3.56E-12,1.11E-10,0.00000000197,0.18428832,126.5504,13.412,16.49276777,27.92935,0,76.8684,2.834554819,1.61123,3.40702,2.856074592,60.36000346,2.856074633,60.36000284,2.880138048,60.7200024,951.65686,0.32979,26.374,224.628,0.88683,236.8268,3.124,71.0072,0.190480754,163.068,0.190480754,1.026330234,1.2,0,0,1000000,349,368,12
alloy_df2_69,187,97.97,0,0,0,0,0,0,0,0,0,0,0,0,0,0,0,0,1,0.28,0,0,0,0,0,0.15,0.6,0,0,0,0,0,0,0,0.0000000231,1.22E-16,4.05E-14,3.37E-12,1.08E-10,0.00000000193,10.9842372,126.85811,13.0416,16.55630719,27.065218,0.003663,75.8155,2.720819475,1.608197,3.378089,2.879814464,60.4835228,2.879814503,60.48352223,2.902569032,60.82852185,940.846759,0.329001,26.383,224.6331,0.898314,234.687268,3.0072,70.475,0.224391067,164.8912429,0.224391067,0.01185247,0.15,0,1,1000000,300,350,31
alloy_df2_70,188,89.65,0,0,0,0,0,0,0,0,0,0,0,0,0,0,0,0,0.35,0,0,0,0,0,0,0,10,0,0,0,0,0,0,0,0.000000021,1.11E-16,3.69E-14,3.07E-12,9.8E-11,0.00000000175,180.161284,157.89345,13.0965,16.86176944,27.081655,0.06105,78.0365,2.676111336,1.63795,3.50742,2.956392905,60.10500424,2.956393044,60.1050029,2.963285675,60.21000327,1008.786355,0.32486,31.3285,225.0915,0.88142,227.9165,3.0965,75.9125,0.69155551,165.6577778,0.69155551,0,0,0,1,1000000,267,410,7
alloy_df2_71,189,89.65,0,0,0,0,0,0,0,0,0,0,0,0,0,0,0,0,0.35,0,0,0,0,0,0,0,10,0,0,0,0,0,0,0,0.000000021,1.11E-16,3.69E-14,3.07E-12,9.8E-11,0.00000000175,180.161284,157.89345,13.0965,16.86176944,27.081655,0.06105,78.0365,2.676111336,1.63795,3.50742,2.956392905,60.10500424,2.956393044,60.1050029,2.963285675,60.21000327,1008.786355,0.32486,31.3285,225.0915,0.88142,227.9165,3.0965,75.9125,0.69155551,165.6577778,0.69155551,0,0,0,1,1000000,244,310,9
alloy_df2_72,190,91.06,0,0,0,0,0,0,0,0,0,0,4.6,0,0,0,0,0,0.24,0,0,0,0,0,0,0,0,0,0,0,4.1,0,0,0,0.0000000226,1.18E-16,3.95E-14,3.29E-12,1.05E-10,0.00000000189,0.1914926,128.03058,14.1026,16.27722932,29.512302,0,80.2396,3.096752919,1.61975,3.449948,2.911869949,61.30200361,2.911869966,61.3020028,2.845210278,62.60400207,994.271402,0.329954,27.7284,223.5316,0.861248,235.5305,3.4066,74.586,0.237580914,157.1898,0.237580914,4.015403158,2.05,0,0,1000000,384,475,8.7
alloy_df2_73,191,89.65,0,0,0,0,0,0,0,0,0,0,0,0,0,0,0,0,0.35,0,0,0,0,0,0,0,10,0,0,0,0,0,0,0,0.000000021,1.11E-16,3.69E-14,3.07E-12,9.8E-11,0.00000000175,180.161284,157.89345,13.0965,16.86176944,27.081655,0.06105,78.0365,2.676111336,1.63795,3.50742,2.956392905,60.10500424,2.956393044,60.1050029,2.963285675,60.21000327,1008.786355,0.32486,31.3285,225.0915,0.88142,227.9165,3.0965,75.9125,0.69155551,165.6577778,0.69155551,0,0,0,1,1000000,260,500,8
alloy_df2_74,192,89.65,0,0,0,0,0,0,0,0,0,0,0,0,0,0,0,0,0.35,0,0,0,0,0,0,0,10,0,0,0,0,0,0,0,0.000000021,1.11E-16,3.69E-14,3.07E-12,9.8E-11,0.00000000175,180.161284,157.89345,13.0965,16.86176944,27.081655,0.06105,78.0365,2.676111336,1.63795,3.50742,2.956392905,60.10500424,2.956393044,60.1050029,2.963285675,60.21000327,1008.786355,0.32486,31.3285,225.0915,0.88142,227.9165,3.0965,75.9125,0.69155551,165.6577778,0.69155551,0,0,0,1,1000000,180,300,15
alloy_df2_75,193,89.65,0,0,0,0,0,0,0,0,0,0,0,0,0,0,0,0,0.35,0,0,0,0,0,0,0,10,0,0,0,0,0,0,0,0.000000021,1.11E-16,3.69E-14,3.07E-12,9.8E-11,0.00000000175,180.161284,157.89345,13.0965,16.86176944,27.081655,0.06105,78.0365,2.676111336,1.63795,3.50742,2.956392905,60.10500424,2.956393044,60.1050029,2.963285675,60.21000327,1008.786355,0.32486,31.3285,225.0915,0.88142,227.9165,3.0965,75.9125,0.69155551,165.6577778,0.69155551,0,0,0,1,1000000,145,300,16
alloy_df2_76,194,92.45,0,0,0,0,0,0,0,0,0,0,0,0,0,0,0,0,0.55,0,0,0,0,0,0,0,7,0,0,0,0,0,0,0,0.0000000217,1.14E-16,3.81E-14,3.17E-12,1.01E-10,0.00000000181,126.168212,147.83585,13.0645,16.76283363,27.043015,0.042735,77.3005,2.686492333,1.62865,3.46646,2.927225319,60.16500397,2.927225427,60.16500288,2.938056484,60.33000301,986.159515,0.32628,29.7025,224.9695,0.88736,230.3945,3.0645,74.0625,0.588288964,165.4795699,0.588288964,0,0,0,1,1000000,130,280,23.5
alloy_df2_77,195,92.45,0,0,0,0,0,0,0,0,0,0,0,0,0,0,0,0,0.55,0,0,0,0,0,0,0,7,0,0,0,0,0,0,0,0.0000000217,1.14E-16,3.81E-14,3.17E-12,1.01E-10,0.00000000181,126.168212,147.83585,13.0645,16.76283363,27.043015,0.042735,77.3005,2.686492333,1.62865,3.46646,2.927225319,60.16500397,2.927225427,60.16500288,2.938056484,60.33000301,986.159515,0.32628,29.7025,224.9695,0.88736,230.3945,3.0645,74.0625,0.588288964,165.4795699,0.588288964,0,0,0,1,1000000,125,260,21
alloy_df2_78,196,92.45,0,0,0,0,0,0,0,0,0,0,0,0,0,0,0,0,0.55,0,0,0,0,0,0,0,7,0,0,0,0,0,0,0,0.0000000217,1.14E-16,3.81E-14,3.17E-12,1.01E-10,0.00000000181,126.168212,147.83585,13.0645,16.76283363,27.043015,0.042735,77.3005,2.686492333,1.62865,3.46646,2.927225319,60.16500397,2.927225427,60.16500288,2.938056484,60.33000301,986.159515,0.32628,29.7025,224.9695,0.88736,230.3945,3.0645,74.0625,0.588288964,165.4795699,0.588288964,0,0,0,1,1000000,120,250,19
alloy_df2_79,197,92.5,0,0,0,0,0,0,0,0,0,0,0,0,0,0,0,0,0.5,0,0,0,0,0,0,0,7,0,0,0,0,0,0,0,0.0000000217,1.14E-16,3.81E-14,3.17E-12,1.01E-10,0.00000000181,126.1678,147.8325,13.065,16.75986974,27.04435,0.042735,77.321,2.686951458,1.6288,3.4674,2.927067284,60.15000397,2.927067393,60.15000288,2.93691386,60.30000301,986.16475,0.3263,29.707,224.985,0.8873,230.435,3.065,74.075,0.587548245,165.5268817,0.587548245,0,0,0,1,1000000,282,444,6.8
alloy_df2_80,198,92.5,0,0,0,0,0,0,0,0,0,0,0,0,0,0,0,0,0.5,0,0,0,0,0,0,0,7,0,0,0,0,0,0,0,0.0000000217,1.14E-16,3.81E-14,3.17E-12,1.01E-10,0.00000000181,126.1678,147.8325,13.065,16.75986974,27.04435,0.042735,77.321,2.686951458,1.6288,3.4674,2.927067284,60.15000397,2.927067393,60.15000288,2.93691386,60.30000301,986.16475,0.3263,29.707,224.985,0.8873,230.435,3.065,74.075,0.587548245,165.5268817,0.587548245,0,0,0,1,1000000,261,431,4.9
alloy_df2_81,199,87.21,0,0,0,0,0,0,0,0,0,0,0,0,0,0.54,0,0,0,0.25,0,0,0,0,0,0,12,0,0,0,0,0,0,0,0.0000000204,1.07E-16,3.58E-14,2.97E-12,9.51E-11,0.0000000017,216.1652896,165.45013,13.2202,16.88067732,27.338998,0.07326,79.2336,2.709880304,1.645838,3.542431,2.985688567,60.28568266,2.985688707,60.28568268,2.99420218,60.3908186,1030.096087,0.323584,32.8669,225.2416,0.87372,225.021385,3.157,78.2814,0.752000135,165.1015385,0.752000135,0.525505362,0,0,1,1000000,305,485,6.1
alloy_df2_82,200,85.5,0,0,0,0,0,0,0,0,0,0,2.5,0,0,0,0,0,0,0,0,0,0,0,0,0,12,0,0,0,0,0,0,0,0.00000002,1.05E-16,3.51E-14,2.92E-12,9.32E-11,0.00000000167,216.16608,166.654,13.52,16.78924015,28.02745,0.07326,80.216,2.83365386,1.65205,3.5413,2.966994921,60.00000464,2.966995095,60.00000296,2.966995509,60.00000346,1034.5011,0.32425,32.982,225.24,0.86445,230.54,3.32,78.7,0.758241111,163.5,0.758241111,0,0,0,1,1000000,280,480,5
alloy_df2_83,201,85.5,0,0,0,0,0,0,0,0,0,0,2.5,0,0,0,0,0,0,0,0,0,0,0,0,0,12,0,0,0,0,0,0,0,0.00000002,1.05E-16,3.51E-14,2.92E-12,9.32E-11,0.00000000167,216.16608,166.654,13.52,16.78924015,28.02745,0.07326,80.216,2.83365386,1.65205,3.5413,2.966994921,60.00000464,2.966995095,60.00000296,2.966995509,60.00000346,1034.5011,0.32425,32.982,225.24,0.86445,230.54,3.32,78.7,0.758241111,163.5,0.758241111,0,0,0,1,1000000,130,300,12
alloy_df2_84,202,85.5,0,0,0,0,0,0,0,0,0,0,2.5,0,0,0,0,0,0,0,0,0,0,0,0,0,12,0,0,0,0,0,0,0,0.00000002,1.05E-16,3.51E-14,2.92E-12,9.32E-11,0.00000000167,216.16608,166.654,13.52,16.78924015,28.02745,0.07326,80.216,2.83365386,1.65205,3.5413,2.966994921,60.00000464,2.966995095,60.00000296,2.966995509,60.00000346,1034.5011,0.32425,32.982,225.24,0.86445,230.54,3.32,78.7,0.758241111,163.5,0.758241111,0,0,0,1,1000000,190,310,9
alloy_df2_85,203,86.6,0,0,0,0,0,0,0,0,0,0,2,0,0,0,0,0,0,0.4,0,0,0,0,0,0,11,0,0,0,0,0,0,0,0.0000000203,1.07E-16,3.55E-14,2.95E-12,9.44E-11,0.00000000169,198.166496,163.2778,13.478,16.76364215,27.94534,0.067155,79.854,2.822372313,1.64746,3.52652,2.97881714,60.19788938,2.978817302,60.19788782,2.978817742,60.19788825,1027.18642,0.32438,32.548,225.188,0.86722,229.68324,3.286,78.312,0.729805372,164.013544,0.729805372,0,0,0,1,1000000,350,470,1.8
alloy_df2_86,204,86.6,0,0,0,0,0,0,0,0,0,0,2,0,0,0,0,0,0,0.4,0,0,0,0,0,0,11,0,0,0,0,0,0,0,0.0000000203,1.07E-16,3.55E-14,2.95E-12,9.44E-11,0.00000000169,198.166496,163.2778,13.478,16.76364215,27.94534,0.067155,79.854,2.822372313,1.64746,3.52652,2.97881714,60.19788938,2.978817302,60.19788782,2.978817742,60.19788825,1027.18642,0.32438,32.548,225.188,0.86722,229.68324,3.286,78.312,0.729805372,164.013544,0.729805372,0,0,0,1,1000000,255,463,2.9
alloy_df2_87,205,86.6,0,0,0,0,0,0,0,0,0,0,2,0,0,0,0,0,0,0.4,0,0,0,0,0,0,11,0,0,0,0,0,0,0,0.0000000203,1.07E-16,3.55E-14,2.95E-12,9.44E-11,0.00000000169,198.166496,163.2778,13.478,16.76364215,27.94534,0.067155,79.854,2.822372313,1.64746,3.52652,2.97881714,60.19788938,2.978817302,60.19788782,2.978817742,60.19788825,1027.18642,0.32438,32.548,225.188,0.86722,229.68324,3.286,78.312,0.729805372,164.013544,0.729805372,0,0,0,1,1000000,250,460,3.2
alloy_df2_88,206,86.6,0,0,0,0,0,0,0,0,0,0,2,0,0,0,0,0,0,0.4,0,0,0,0,0,0,11,0,0,0,0,0,0,0,0.0000000203,1.07E-16,3.55E-14,2.95E-12,9.44E-11,0.00000000169,198.166496,163.2778,13.478,16.76364215,27.94534,0.067155,79.854,2.822372313,1.64746,3.52652,2.97881714,60.19788938,2.978817302,60.19788782,2.978817742,60.19788825,1027.18642,0.32438,32.548,225.188,0.86722,229.68324,3.286,78.312,0.729805372,164.013544,0.729805372,0,0,0,1,1000000,242,434,4.4
alloy_df2_89,207,95.25,0,0,0,0,0,0,0,0,0,0,3.95,0,0,0,0,0,0.7,0,0,0,0,0,0,0,0,0,0,0,0,0,0,0.1,0.0000000226,1.23E-16,4.05E-14,3.33E-12,1.06E-10,0.00000000189,0.19928808,127.6022,13.652,16.32172413,28.470065,0,78.2561,2.974056858,1.619075,3.38365,2.845660016,60.24000368,2.845660076,60.24000289,2.861377977,60.48000241,951.35109,0.330125,26.813,224.752,0.880075,242.6967,3.31,72.213,0.232580508,161.797,0.232580508,0.064477764,0.1,0,1,1000000,521,587,6
alloy_df2_90,208,93.23,0,0,0,0,0,0,0,0,0,0,4.24,0,0,0,0,0,1.97,0.56,0,0,0,0,0,0,0,0,0,0,0,0,0,0,0.0000000222,1.17E-16,3.9E-14,3.24E-12,1.03E-10,0.00000000185,0.2124824,128.49543,13.7259,16.35608983,28.634545,0,78.1523,3.001512926,1.61605,3.354572,2.876517809,60.86804248,2.876517858,60.86804168,2.915311367,61.45904118,954.533029,0.329188,27.0523,224.3445,0.878388,241.074436,3.3419,72.7683,0.284958506,160.5044248,0.284958506,0,0,0,1,1000000,255,420,8
alloy_df2_91,209,92.63,0,0,0,0,0,0,0,0,0,0,4.24,0,0,0,0,0,1.97,0.56,0,0,0,0,0,0,0,0,0,0,0,0,0,0.6,0.0000000229,1.46E-16,4.56E-14,3.58E-12,1.11E-10,0.00000000194,0.21142688,128.40363,13.8879,16.39825748,29.019985,0,78.2429,3.02386919,1.61437,3.371732,2.87881747,61.04804246,2.878817524,61.04804166,2.929208957,61.81904118,961.700209,0.329248,27.0943,224.1585,0.874668,239.788636,3.3479,72.8763,0.299899235,159.8346742,0.299899235,0.564477764,0.6,0,1,1000000,300,450,11.5
alloy_df2_92,210,92.23,0,0,0,0,0,0,0,0,0,0,4.24,0,0,0,0,0,1.97,0.56,0,0,0,0,0,0,0,0,0,0,0,0,0,1,0.0000000235,1.65E-16,5.01E-14,3.81E-12,1.16E-10,0.000000002,0.2107232,128.34243,13.9959,16.42636924,29.276945,0,78.3033,3.038773365,1.61325,3.383172,2.880350577,61.16804245,2.880350634,61.16804165,2.938474017,62.05904118,966.478329,0.329288,27.1223,224.0345,0.872188,238.931436,3.3519,72.9483,0.309345111,159.3881738,0.309345111,0.964477764,1,0,1,1000000,380,470,8
alloy_df2_93,211,91.73,0,0,0,0,0,0,0,0,0,0,4.24,0,0,0,0,0,1.97,0.56,0,0,0,0,0,0,0,0,0,0,0,0,0,1.5,0.0000000241,1.9E-16,5.56E-14,4.1E-12,1.22E-10,0.00000000208,0.2098436,128.26593,14.1309,16.46150895,29.598145,0,78.3788,3.057403585,1.61185,3.397472,2.882266961,61.31804243,2.882267021,61.31804164,2.950055342,62.35904117,972.450979,0.329338,27.1573,223.8795,0.869088,237.859936,3.3569,73.0383,0.320638078,158.8300483,0.320638078,1.464477764,1.5,0,1,1000000,435,485,6
alloy_df2_94,212,91.23,0,0,0,0,0,0,0,0,0,0,4.24,0,0,0,0,0,1.97,0.56,0,0,0,0,0,0,0,0,0,0,0,0,0,2,0.0000000247,2.14E-16,6.12E-14,4.38E-12,1.28E-10,0.00000000216,0.208964,128.18943,14.2659,16.49664866,29.919345,0,78.4543,3.076033804,1.61045,3.411772,2.884183345,61.46804241,2.884183409,61.46804162,2.961636667,62.65904117,978.423629,0.329388,27.1923,223.7245,0.865988,236.788436,3.3619,73.1283,0.331414332,158.2719228,0.331414332,1.964477764,2,0,0,1000000,470,490,5
alloy_df2_95,213,90.73,0,0,0,0,0,0,0,0,0,0,4.24,0,0,0,0,0,1.97,0.56,0,0,0,0,0,0,0,0,0,0,0,0,0,2.5,0.0000000253,2.38E-16,6.67E-14,4.67E-12,1.34E-10,0.00000000223,0.2080844,128.11293,14.4009,16.53178837,30.240545,0,78.5298,3.094664024,1.60905,3.426072,2.886099728,61.6180424,2.886099797,61.61804161,2.973217992,62.95904117,984.396279,0.329438,27.2273,223.5695,0.862888,235.716936,3.3669,73.2183,0.341723193,157.7137973,0.341723193,2.464477764,2.5,0,0,1000000,445,465,6
alloy_df2_96,214,90.05,0,0,0,0,0,0,0,0,0,0,8.6,0,0,0,0,0,0,0.45,0,0,0,0,0,0,0,0,0,0,0,0,0,0.9,0.0000000224,1.55E-16,4.73E-14,3.62E-12,1.1E-10,0.00000000191,0.21395272,131.72725,14.673,16.08723661,30.829,0,81.8379,3.331777214,1.63215,3.422225,2.85397874,60.49262454,2.853978836,60.49262344,2.87137629,60.76262292,983.345455,0.33059,28.1935,224.685,0.84867,248.143945,3.715,75.898,0.328090154,157.3942742,0.328090154,0.864477764,0.9,0,0,1000000,270,405,12
alloy_df2_97,215,90.05,0,0,0,0,0,0,0,0,0,0,8.6,0,0,0,0,0,0,0.45,0,0,0,0,0,0,0,0,0,0,0,0,0,0.9,0.0000000224,1.55E-16,4.73E-14,3.62E-12,1.1E-10,0.00000000191,0.21395272,131.72725,14.673,16.08723661,30.829,0,81.8379,3.331777214,1.63215,3.422225,2.85397874,60.49262454,2.853978836,60.49262344,2.87137629,60.76262292,983.345455,0.33059,28.1935,224.685,0.84867,248.143945,3.715,75.898,0.328090154,157.3942742,0.328090154,0.864477764,0.9,0,0,1000000,278,421,10.6
alloy_df2_98,216,90.05,0,0,0,0,0,0,0,0,0,0,8.6,0,0,0,0,0,0,0.45,0,0,0,0,0,0,0,0,0,0,0,0,0,0.9,0.0000000224,1.55E-16,4.73E-14,3.62E-12,1.1E-10,0.00000000191,0.21395272,131.72725,14.673,16.08723661,30.829,0,81.8379,3.331777214,1.63215,3.422225,2.85397874,60.49262454,2.853978836,60.49262344,2.87137629,60.76262292,983.345455,0.33059,28.1935,224.685,0.84867,248.143945,3.715,75.898,0.328090154,157.3942742,0.328090154,0.864477764,0.9,0,0,1000000,340,441,11.2
alloy_df2_99,217,90.05,0,0,0,0,0,0,0,0,0,0,8.6,0,0,0,0,0,0,0.45,0,0,0,0,0,0,0,0,0,0,0,0,0,0.9,0.0000000224,1.55E-16,4.73E-14,3.62E-12,1.1E-10,0.00000000191,0.21395272,131.72725,14.673,16.08723661,30.829,0,81.8379,3.331777214,1.63215,3.422225,2.85397874,60.49262454,2.853978836,60.49262344,2.87137629,60.76262292,983.345455,0.33059,28.1935,224.685,0.84867,248.143945,3.715,75.898,0.328090154,157.3942742,0.328090154,0.864477764,0.9,0,0,1000000,318,390,13.4
alloy_df2_100,218,90.05,0,0,0,0,0,0,0,0,0,0,8.6,0,0,0,0,0,0,0.45,0,0,0,0,0,0,0,0,0,0,0,0,0,0.9,0.0000000224,1.55E-16,4.73E-14,3.62E-12,1.1E-10,0.00000000191,0.21395272,131.72725,14.673,16.08723661,30.829,0,81.8379,3.331777214,1.63215,3.422225,2.85397874,60.49262454,2.853978836,60.49262344,2.87137629,60.76262292,983.345455,0.33059,28.1935,224.685,0.84867,248.143945,3.715,75.898,0.328090154,157.3942742,0.328090154,0.864477764,0.9,0,0,1000000,313,389,13.1
alloy_df2_101,219,90.05,0,0,0,0,0,0,0,0,0,0,8.6,0,0,0,0,0,0,0.45,0,0,0,0,0,0,0,0,0,0,0,0,0,0.9,0.0000000224,1.55E-16,4.73E-14,3.62E-12,1.1E-10,0.00000000191,0.21395272,131.72725,14.673,16.08723661,30.829,0,81.8379,3.331777214,1.63215,3.422225,2.85397874,60.49262454,2.853978836,60.49262344,2.87137629,60.76262292,983.345455,0.33059,28.1935,224.685,0.84867,248.143945,3.715,75.898,0.328090154,157.3942742,0.328090154,0.864477764,0.9,0,0,1000000,213,313,11.7
alloy_df2_102,220,94.45,0,0,0,0,0,0,0,0,0,0,2.25,0,0,0,0,0,0,1.8,0,0,0,0,0,0,0,0,0,0,1.5,0,0,0,0.0000000226,1.18E-16,3.95E-14,3.29E-12,1.05E-10,0.00000000188,0.187517,127.9051,13.711,16.30477636,28.619455,0,78.742,2.972661391,1.614395,3.40569,2.964840334,61.34048542,2.964840372,61.34048476,2.938724071,61.79048423,968.66924,0.328635,27.719,224.346,0.875265,233.33808,3.267,74.344,0.21742535,162.2881874,0.21742535,2.597621676,0.75,0,1,1000000,360,425,9
alloy_df2_103,221,91.98,0,0,0,0,0,0,0,0,0,0,4.5,0,0,0,0,0,0.27,0,0,0,0,0,0,0,0,0,0,0,3.25,0,0,0,0.0000000226,1.18E-16,3.95E-14,3.29E-12,1.05E-10,0.00000000188,0.1927623,127.96934,14.0098,16.27937535,29.297366,0,79.8743,3.073402461,1.619965,3.436874,2.897744019,61.05600363,2.897744045,61.05600282,2.846474724,62.11200214,985.279956,0.330017,27.5507,223.8113,0.865024,237.17055,3.3898,74.1275,0.234600784,158.1949,0.234600784,3.165403158,1.625,0,0,1000000,330,405,17
alloy_df2_104,222,92.05,0,0,0,0,0,0,0,0,0,0,4.4,0,0,0.1,0,0,1.37,0.77,0,0,0,0,0,0,0,0,0,0,0,0,0,1.31,0.0000000238,1.8E-16,5.33E-14,3.97E-12,1.19E-10,0.00000000204,0.208245048,128.70925,14.1494,16.39256742,29.638207,0,78.88491,3.080413586,1.61474,3.403381,2.889307054,61.21493206,2.889307115,61.21493154,2.943184153,62.03840059,973.030215,0.329367,27.4005,224.1116,0.867398,238.377607,3.3872,73.6599,0.311815665,159.2704827,0.311815665,1.512201644,1.31,0,1,1000000,376,441,14
alloy_df2_105,223,92.05,0,0,0,0,0,0,0,0,0,0,4.4,0,0,0.1,0,0,1.37,0.77,0,0,0,0,0,0,0,0,0,0,0,0,0,1.31,0.0000000238,1.8E-16,5.33E-14,3.97E-12,1.19E-10,0.00000000204,0.208245048,128.70925,14.1494,16.39256742,29.638207,0,78.88491,3.080413586,1.61474,3.403381,2.889307054,61.21493206,2.889307115,61.21493154,2.943184153,62.03840059,973.030215,0.329367,27.4005,224.1116,0.867398,238.377607,3.3872,73.6599,0.311815665,159.2704827,0.311815665,1.512201644,1.31,0,1,1000000,402,483,7
alloy_df2_106,224,92.05,0,0,0,0,0,0,0,0,0,0,4.4,0,0,0.1,0,0,1.37,0.77,0,0,0,0,0,0,0,0,0,0,0,0,0,1.31,0.0000000238,1.8E-16,5.33E-14,3.97E-12,1.19E-10,0.00000000204,0.208245048,128.70925,14.1494,16.39256742,29.638207,0,78.88491,3.080413586,1.61474,3.403381,2.889307054,61.21493206,2.889307115,61.21493154,2.943184153,62.03840059,973.030215,0.329367,27.4005,224.1116,0.867398,238.377607,3.3872,73.6599,0.311815665,159.2704827,0.311815665,1.512201644,1.31,0,1,1000000,435,445,7.5
alloy_df2_107,225,96.42,0,0,0,0,0,0,0,0,0,0,1.5,0,0,0,0,0,0,0.77,0,0,0,0,0,0,0,0,0,0,0,0,0,1.31,0.0000000245,1.83E-16,5.46E-14,4.08E-12,1.23E-10,0.00000000211,0.182140248,126.10156,13.6861,16.46184032,28.585386,0,77.49661,2.899341385,1.61022,3.425347,2.894818583,60.77393183,2.894818646,60.77393121,2.92014146,61.1669308,959.991424,0.329665,26.8298,224.5323,0.880994,234.887907,3.1639,72.1214,0.211327379,163.2043737,0.211327379,1.426696282,1.31,0,0,1000000,150,195,23
alloy_df2_108,226,97.3,0,0,0,0,0,0,0,0,0,0,1.5,0,0,0,0,0,0,0,0,0,0,0,0,0.8,0,0,0,0,0,0,0,0.4,0.0000000234,1.39E-16,4.45E-14,3.56E-12,1.11E-10,0.00000000197,0.18428832,126.5504,13.412,16.49276777,27.92935,0,76.8684,2.834554819,1.61123,3.40702,2.856074592,60.36000346,2.856074633,60.36000284,2.880138048,60.7200024,951.65686,0.32979,26.374,224.628,0.88683,236.8268,3.124,71.0072,0.190480754,163.068,0.190480754,1.026330234,1.2,0,0,1000000,370,380,12
alloy_df2_109,227,91,0,0,0,0,0,0,0,0,0,0,0,0,0,0,0,0,2,0,0,0,0,0,0,0.7,0,0,0,0,0,0,6,0.3,0.000000108,5.508,2.12E-13,2.37E-11,7.59E-10,0.0000000114,0.18338024,117.8738,14.137,16.54819091,29.54918,0,74.7323,3.003363467,1.60381,3.24215,2.85197672,62.70000307,2.851976695,62.70000259,3.046977476,65.40000115,928.5605,0.32408,26.875,222.21,0.86728,225.9231,3.523,71.8648,0.261998818,153.765,0.261998818,0.826330234,1,0,1,1000000,286,386,18
alloy_df2_110,228,91,0,0,0,0,0,0,0,0,0,0,0,0,0,0,0,0,2,0,0,0,0,0,0,0.7,0,0,0,0,0,0,6,0.3,0.000000108,5.508,2.12E-13,2.37E-11,7.59E-10,0.0000000114,0.18338024,117.8738,14.137,16.54819091,29.54918,0,74.7323,3.003363467,1.60381,3.24215,2.85197672,62.70000307,2.851976695,62.70000259,3.046977476,65.40000115,928.5605,0.32408,26.875,222.21,0.86728,225.9231,3.523,71.8648,0.261998818,153.765,0.261998818,0.826330234,1,0,1,1000000,418,435,11
alloy_df2_111,229,83.4,0,0,0,0,0,0,0,0,0,0,1.3,0,0,0,0,0,2,0,0,0,0,0,0,0,6.5,0,0,0,0,0,6.8,0,0.000000117,6.2424,2.28E-13,2.6E-11,8.34E-10,0.0000000125,117.174896,138.88734,14.409,16.62564377,30.08536,0.0396825,77.021,3.086835125,1.62934,3.29558,2.906171029,62.64000376,2.906171079,62.64000266,3.099153712,65.28000157,971.38223,0.32064,30.746,222.402,0.84874,223.564,3.761,76.764,0.613651579,151.8395722,0.613651579,0,0,0,1,1000000,313,386,2.2
alloy_df2_112,230,83.4,0,0,0,0,0,0,0,0,0,0,1.3,0,0,0,0,0,2,0,0,0,0,0,0,0,6.5,0,0,0,0,0,6.8,0,0.000000117,6.2424,2.28E-13,2.6E-11,8.34E-10,0.0000000125,117.174896,138.88734,14.409,16.62564377,30.08536,0.0396825,77.021,3.086835125,1.62934,3.29558,2.906171029,62.64000376,2.906171079,62.64000266,3.099153712,65.28000157,971.38223,0.32064,30.746,222.402,0.84874,223.564,3.761,76.764,0.613651579,151.8395722,0.613651579,0,0,0,1,1000000,370,447,2.3
alloy_df2_113,231,83.4,0,0,0,0,0,0,0,0,0,0,1.3,0,0,0,0,0,2,0,0,0,0,0,0,0,6.5,0,0,0,0,0,6.8,0,0.000000117,6.2424,2.28E-13,2.6E-11,8.34E-10,0.0000000125,117.174896,138.88734,14.409,16.62564377,30.08536,0.0396825,77.021,3.086835125,1.62934,3.29558,2.906171029,62.64000376,2.906171079,62.64000266,3.099153712,65.28000157,971.38223,0.32064,30.746,222.402,0.84874,223.564,3.761,76.764,0.613651579,151.8395722,0.613651579,0,0,0,1,1000000,332,432,1.4
alloy_df2_114,232,83.4,0,0,0,0,0,0,0,0,0,0,1.3,0,0,0,0,0,2,0,0,0,0,0,0,0,6.5,0,0,0,0,0,6.8,0,0.000000117,6.2424,2.28E-13,2.6E-11,8.34E-10,0.0000000125,117.174896,138.88734,14.409,16.62564377,30.08536,0.0396825,77.021,3.086835125,1.62934,3.29558,2.906171029,62.64000376,2.906171079,62.64000266,3.099153712,65.28000157,971.38223,0.32064,30.746,222.402,0.84874,223.564,3.761,76.764,0.613651579,151.8395722,0.613651579,0,0,0,1,1000000,402,449,1.3
alloy_df2_115,233,90.79,0,0,0,0,0,0,0,0,0,0,1.4,0,0,0,0,0,2.3,0,0,0,0,0,0,0,0,0,0,0,0,0,5.51,0,0.0000001,5.05818,1.95E-13,2.18E-11,7.02E-10,0.0000000106,0.1915264,118.771533,14.1377,16.42478763,29.54641,0,75.6224,3.054991154,1.609364,3.235756,2.845343402,62.34300323,2.845343396,62.34300265,3.015095179,64.68600126,925.901861,0.324812,27.0377,222.5789,0.867519,230.7659,3.5849,72.3588,0.263734768,154.3688,0.263734768,0,0,0,1,1000000,330,450,17
alloy_df2_116,234,90.79,0,0,0,0,0,0,0,0,0,0,1.4,0,0,0,0,0,2.3,0,0,0,0,0,0,0,0,0,0,0,0,0,5.51,0,0.0000001,5.05818,1.95E-13,2.18E-11,7.02E-10,0.0000000106,0.1915264,118.771533,14.1377,16.42478763,29.54641,0,75.6224,3.054991154,1.609364,3.235756,2.845343402,62.34300323,2.845343396,62.34300265,3.015095179,64.68600126,925.901861,0.324812,27.0377,222.5789,0.867519,230.7659,3.5849,72.3588,0.263734768,154.3688,0.263734768,0,0,0,1,1000000,410,500,13
alloy_df2_117,235,85.1,0,0,0,0,0,0,0,0,0,0,1,0,0,0,0,0,3,0,0,0,0,0,0,0,2.9,0,0,0,0,0,7,1,0.000000122,6.426,2.46E-13,2.73E-11,8.72E-10,0.000000013,52.3860168,126.2194,14.619,16.63323018,30.62819,0.0177045,75.7732,3.119698831,1.61231,3.25636,2.87790062,63.30000334,2.877900631,63.30000257,3.114422635,66.60000118,954.34127,0.32195,28.7644,221.648,0.85109,223.045,3.719,74.43,0.488603497,150.2739444,0.488603497,0.964477764,1,0,1,1000000,350,421,6.7
alloy_df2_118,236,87.13,0,0,0,0,0,0,0,0,0,0,1.47,0,0,0.5,0,0,1.9,0,0,0,0,0,0,0,2.9,0,0,0,0,0,5.1,1,0.0000000952,4.6818,1.93E-13,2.09E-11,6.66E-10,0.00000001,52.3915224,129.46759,14.4472,16.55964965,30.244189,0.0177045,77.109,3.09485334,1.617313,3.32072,2.875589692,62.55000366,2.875589709,62.55000425,3.055415921,65.04735077,965.41331,0.323757,28.9238,222.598,0.854813,226.2228,3.6216,74.97,0.475807707,153.0673532,0.475807707,1.449983126,1,0,1,1000000,306,335,1
alloy_df2_119,237,87.13,0,0,0,0,0,0,0,0,0,0,1.47,0,0,0.5,0,0,1.9,0,0,0,0,0,0,0,2.9,0,0,0,0,0,5.1,1,0.0000000952,4.6818,1.93E-13,2.09E-11,6.66E-10,0.00000001,52.3915224,129.46759,14.4472,16.55964965,30.244189,0.0177045,77.109,3.09485334,1.617313,3.32072,2.875589692,62.55000366,2.875589709,62.55000425,3.055415921,65.04735077,965.41331,0.323757,28.9238,222.598,0.854813,226.2228,3.6216,74.97,0.475807707,153.0673532,0.475807707,1.449983126,1,0,1,1000000,336,367,3.6
alloy_df2_120,238,87.13,0,0,0,0,0,0,0,0,0,0,1.47,0,0,0.5,0,0,1.9,0,0,0,0,0,0,0,2.9,0,0,0,0,0,5.1,1,0.0000000952,4.6818,1.93E-13,2.09E-11,6.66E-10,0.00000001,52.3915224,129.46759,14.4472,16.55964965,30.244189,0.0177045,77.109,3.09485334,1.617313,3.32072,2.875589692,62.55000366,2.875589709,62.55000425,3.055415921,65.04735077,965.41331,0.323757,28.9238,222.598,0.854813,226.2228,3.6216,74.97,0.475807707,153.0673532,0.475807707,1.449983126,1,0,1,1000000,347,380,4
alloy_df2_121,239,87.13,0,0,0,0,0,0,0,0,0,0,1.47,0,0,0.5,0,0,1.9,0,0,0,0,0,0,0,2.9,0,0,0,0,0,5.1,1,0.0000000952,4.6818,1.93E-13,2.09E-11,6.66E-10,0.00000001,52.3915224,129.46759,14.4472,16.55964965,30.244189,0.0177045,77.109,3.09485334,1.617313,3.32072,2.875589692,62.55000366,2.875589709,62.55000425,3.055415921,65.04735077,965.41331,0.323757,28.9238,222.598,0.854813,226.2228,3.6216,74.97,0.475807707,153.0673532,0.475807707,1.449983126,1,0,1,1000000,397,446,6.5
alloy_df2_122,240,87.13,0,0,0,0,0,0,0,0,0,0,1.47,0,0,0.5,0,0,1.9,0,0,0,0,0,0,0,2.9,0,0,0,0,0,5.1,1,0.0000000952,4.6818,1.93E-13,2.09E-11,6.66E-10,0.00000001,52.3915224,129.46759,14.4472,16.55964965,30.244189,0.0177045,77.109,3.09485334,1.617313,3.32072,2.875589692,62.55000366,2.875589709,62.55000425,3.055415921,65.04735077,965.41331,0.323757,28.9238,222.598,0.854813,226.2228,3.6216,74.97,0.475807707,153.0673532,0.475807707,1.449983126,1,0,1,1000000,361,395,4.5
alloy_df2_123,241,86.52,0,0,0,0,0,0,0,0,0,0,1.4,0,0,0,0,0,2.65,0,0,0,0,0,0,0,4,0,0,0,0,0,5.43,0,0.0000000984,4.98474,1.91E-13,2.14E-11,6.89E-10,0.0000000104,72.1875112,132.322319,14.1606,16.59489602,29.550745,0.02442,76.3557,3.031638632,1.619882,3.280408,2.886375887,62.42400357,2.886375917,62.42400267,3.061212709,64.8480016,956.199048,0.322736,29.1366,222.5752,0.860747,227.0592,3.6142,74.6409,0.518618467,153.69,0.518618467,0,0,0,1,1000000,360,450,2.75
alloy_df2_124,242,85.52,0,0,0,0,0,0,0,0,0,0,1.4,0,0,0,0,0,2.65,0,0,0,0,0,0,0,4,0,0,0,1,0,5.43,0,0.0000000985,4.98474,1.91E-13,2.14E-11,6.89E-10,0.0000000104,72.1857812,132.299319,14.2506,16.60037604,29.759645,0.02442,76.6957,3.051139852,1.619182,3.295008,2.903490099,62.72400354,2.903490117,62.72400264,3.060915601,65.44800152,966.274348,0.322636,29.3166,222.2352,0.856947,224.9082,3.6242,75.1009,0.519821672,152.53375,0.519821672,0.915403158,0.5,0,1,1000000,450,550,4
alloy_df2_125,243,88.65,0,0,0,0,0,0,0,0,0,0,1.76,0,0,0,0,0,2.64,0,0,0,0,0,0,0,0,0,0,0,1.43,0,5.52,0,0.000000101,5.06736,1.95E-13,2.19E-11,7.03E-10,0.0000000106,0.1934493,119.047086,14.3223,16.43448101,29.971551,0,76.199,3.103633132,1.608391,3.250398,2.869692418,62.8770032,2.869692393,62.8770026,3.021467097,65.75400112,941.777343,0.324561,27.3454,221.9842,0.860606,227.99287,3.6255,73.1514,0.282180186,152.1503,0.282180186,1.345403158,0.715,0,1,1000000,297,365,7.5
alloy_df2_126,244,88.65,0,0,0,0,0,0,0,0,0,0,1.76,0,0,0,0,0,2.64,0,0,0,0,0,0,0,0,0,0,0,1.43,0,5.52,0,0.000000101,5.06736,1.95E-13,2.19E-11,7.03E-10,0.0000000106,0.1934493,119.047086,14.3223,16.43448101,29.971551,0,76.199,3.103633132,1.608391,3.250398,2.869692418,62.8770032,2.869692393,62.8770026,3.021467097,65.75400112,941.777343,0.324561,27.3454,221.9842,0.860606,227.99287,3.6255,73.1514,0.282180186,152.1503,0.282180186,1.345403158,0.715,0,1,1000000,485,593,10
alloy_df2_127,245,93.69,0,0,0,0,0,0,0,0,0,0,0,0,0,0.12,0,0,4.66,0.48,0,0,0,0,0,0.72,0,0,0,0,0,0,0,0.33,0.0000000233,1.38E-16,4.4E-14,3.53E-12,1.11E-10,0.00000000196,0.219126664,126.13577,13.1733,16.81039563,27.365878,0,74.32643,2.718248476,1.593272,3.314314,2.898776662,61.98646507,2.898776649,61.98646491,3.013509549,63.72282787,947.127443,0.327377,25.9397,223.1963,0.898254,229.631778,2.9819,69.70968,0.293276734,160.2790394,0.293276734,0.981835596,1.05,0,0,1000000,335,401,23
alloy_df2_128,246,84.95,0,0,0,0,0,0,0,0,0,0,0,0,0,0,0,0,14.1,0,0,0,0,0,0,0.31,0.47,0,0,0,0,0,0,0.17,0.0000000229,1.31E-16,4.22E-14,3.42E-12,1.08E-10,0.00000000192,8.751938136,127.21095,12.9344,17.36331511,26.773693,0.00286935,70.28823,2.595817088,1.567812,3.137191,2.907189578,64.37400293,2.907189495,64.37400244,3.194459018,68.74800192,940.295665,0.323987,25.00102,220.4896,0.913795,224.11289,2.8654,66.80124,0.444445158,152.8890787,0.444445158,0.306330234,0.48,0,1,1000000,330,510,7.5
alloy_df2_129,247,94.21,0,0,0,0,0,0,0,0,0,0,0.44,0,0,0,0,0,3.4,0.5,0,0,0,0,0,1.08,0.14,0,0,0,0,0,0,0.23,0.000000023,1.32E-16,4.26E-14,3.45E-12,1.09E-10,0.00000000193,2.729523384,127.26437,13.2463,16.74747597,27.533418,0.0008547,74.96765,2.749707579,1.597838,3.337992,2.897392655,61.66035935,2.897392653,61.66035881,2.99083794,63.07335836,951.220675,0.327697,26.16854,223.5027,0.89394,230.80796,3.0249,70.22692,0.292864743,160.7551329,0.292864743,1.136330234,1.31,0,0,1000000,300,290,5
alloy_df2_130,248,94.21,0,0,0,0,0,0,0,0,0,0,0.44,0,0,0,0,0,3.4,0.5,0,0,0,0,0,1.08,0.14,0,0,0,0,0,0,0.23,0.000000023,1.32E-16,4.26E-14,3.45E-12,1.09E-10,0.00000000193,2.729523384,127.26437,13.2463,16.74747597,27.533418,0.0008547,74.96765,2.749707579,1.597838,3.337992,2.897392655,61.66035935,2.897392653,61.66035881,2.99083794,63.07335836,951.220675,0.327697,26.16854,223.5027,0.89394,230.80796,3.0249,70.22692,0.292864743,160.7551329,0.292864743,1.136330234,1.31,0,0,1000000,380,390,2.5
alloy_df2_131,249,94.11,0,0,0,0,0,0,0,0,0,0,0,0,0,0,0,0,4.4,0.5,0,0,0,0,0,0.66,0,0,0,0,0,0,0,0.33,0.0000000234,1.38E-16,4.41E-14,3.54E-12,1.11E-10,0.00000000196,0.214669864,125.92023,13.1579,16.79485444,27.33298,0,74.34043,2.715114874,1.593926,3.317734,2.899153679,61.86435928,2.899153674,61.86435878,3.005650111,63.48135833,945.690417,0.327543,25.9053,223.2891,0.898626,230.11766,2.9793,69.62844,0.283325037,160.7719598,0.283325037,0.816330234,0.99,0,0,1000000,440,570,14
alloy_df2_132,250,84.95,0,0,0,0,0,0,0,0,0,0,0,0,0,0,0,0,14.1,0,0,0,0,0,0,0.31,0.47,0,0,0,0,0,0,0.17,0.0000000229,1.31E-16,4.22E-14,3.42E-12,1.08E-10,0.00000000192,8.751938136,127.21095,12.9344,17.36331511,26.773693,0.00286935,70.28823,2.595817088,1.567812,3.137191,2.907189578,64.37400293,2.907189495,64.37400244,3.194459018,68.74800192,940.295665,0.323987,25.00102,220.4896,0.913795,224.11289,2.8654,66.80124,0.444445158,152.8890787,0.444445158,0.306330234,0.48,0,1,1000000,330,505,8
alloy_df2_133,251,84.95,0,0,0,0,0,0,0,0,0,0,0,0,0,0,0,0,14.1,0,0,0,0,0,0,0.31,0.47,0,0,0,0,0,0,0.17,0.0000000229,1.31E-16,4.22E-14,3.42E-12,1.08E-10,0.00000000192,8.751938136,127.21095,12.9344,17.36331511,26.773693,0.00286935,70.28823,2.595817088,1.567812,3.137191,2.907189578,64.37400293,2.907189495,64.37400244,3.194459018,68.74800192,940.295665,0.323987,25.00102,220.4896,0.913795,224.11289,2.8654,66.80124,0.444445158,152.8890787,0.444445158,0.306330234,0.48,0,1,1000000,405,570,9
alloy_df2_134,252,92.63,0,0,0,0,0,0,0,0,0,0,0,0,0,0,0,0,1.32,4.52,0,0,0,0,0,0.79,0,0,0,0,0,0,0,0.74,0.000000023,1.52E-16,4.7E-14,3.65E-12,1.12E-10,0.00000000196,0.197943392,129.79269,13.7922,16.51354484,28.825966,0,77.40924,2.931281526,1.599281,3.369133,3.093800376,63.0911023,3.093800398,63.09110181,3.150225022,63.94610141,975.593461,0.325535,28.3444,223.7549,0.87501,222.231792,3.175,75.62356,0.315773817,162.7151236,0.315773817,5.258548752,1.53,0,1,1000000,570,570,15
