Repository: mahata-lab/Lightweight-Alloy-Machine-Learning

# ML-Guided Microalloying of Al₉₂(Ti,Fe,Co,Ni)₂ for Additive Manufacturing

This repository contains the analysis and plotting scripts used to explore ML-guided
microalloying around the ultrastrong Al₉₂Ti₂Fe₂Co₂Ni₂ alloy system for additive
manufacturing. It builds on the trained models from the main Al-alloy ICME paper and
uses them to:

- generate microalloying design spaces around Al₉₂Ti₂Fe₂Co₂Ni₂  
- predict yield strength (YS), ultimate tensile strength (UTS), elongation (El), and a
  strength–ductility quality index **Q**  
- identify top-Q candidate alloys under different microalloying scenarios  
- visualize strength–ductility maps, Q vs dopant content, and composition fingerprints

File: AM_Casting_MLReady_Cleaned_Final_v4.csv (part 5 of 21)
Alloy Name,Serial Number,Al,Ag,B,Be,Bi,C,Ca,Cd,Ce,Co,Cr,Cu,Er,Eu,Fe,Ga,Li,Mg,Mn,Mo,Nb,Ni,O,Pb,Sc,Si,Sn,Ta,Te,Ti,V,Zn,Zr,D @ 1000K (cm²/s)_weighted,D @ 500K (cm²/s)_weighted,D @ 600K (cm²/s)_weighted,D @ 700K (cm²/s)_weighted,D @ 800K (cm²/s)_weighted,D @ 900K (cm²/s)_weighted,D0 (cm²/s)_weighted,Q (kJ/mol)_weighted,atomic_number_weighted,atomic_volume_elemental_phase_A3_per_atom_mp_weighted,atomic_weight_weighted,band_gap_elemental_phase_eV_mp_weighted,bulk_modulus_vrh_elemental_phase_GPa_mp_weighted,density_elemental_phase_g_cm3_mp_weighted,electronegativity_weighted,formation_energy_eV_atom,lattice_a_elemental_phase_A_mp_weighted,lattice_alpha_elemental_phase_deg_mp_weighted,lattice_b_elemental_phase_A_mp_weighted,lattice_beta_elemental_phase_deg_mp_weighted,lattice_c_elemental_phase_A_mp_weighted,lattice_gamma_elemental_phase_deg_mp_weighted,melting_point_K_weighted,poisson_ratio_homogeneous_elemental_phase_mp_weighted,shear_modulus_vrh_elemental_phase_GPa_mp_weighted,space_group_number_elemental_phase_mp_weighted,specific_heat_J_gK_weighted,thermal_conductivity_W_mK_weighted,valence_electrons_weighted,young_modulus_vrh_elemental_phase_GPa_mp_weighted,Size_Mismatch_δ,SFE_weighted_mJ_m2,Size_Mismatch_δ.1,Total_Excess_Solute,L12_Score,Ternary_L12_Avg,Ternary_ThreePhase_Avg,Process,YS,UTS,Elongation
Heat-Treated (STA-1) Sc/Zr-modified Al6061,341,97.63,0,0,0,0,0,0,0,0,0,0.13,0.12,0,0,0.039,0,0,1.07,0,0,0,0,0,0,0.31,0.62,0,0,0,0,0,0,0.077,0.0000000232,1.25E-16,4.13E-14,3.41E-12,1.08E-10,0.00000000193,11.57948366,127.34935,13.07914,16.57698807,27.1501059,0.0037851,75.868807,2.726142648,1.6080318,3.3826097,2.866632785,60.48540536,2.86663282,60.48540074,2.896135161,60.9300935,944.113835,0.3289419,26.41051,224.55849,0.8970421,234.674705,3.0116,70.52789,0.236690206,164.1434048,0.236690206,0.357455678,0.387,0,1,0,379,389,16.55
5083 Al-Mg,342,94.94,0,0,0,0,0,0,0,0,0,0.0623,0.017,0,0,0.155,0,0,4.44,0.226,0,0,0,0,0,0,0.125,0,0,0,0.0169,0,0.0124,0,0.0000000233,0.0113832,4.1E-14,3.41E-12,1.09E-10,0.00000000194,2.577744987,125.5794221,13.01662,16.72037367,26.99941705,0.000763125,74.5161,2.700789143,1.59723454,3.30866535,2.882133163,61.51454918,2.882133163,61.51454711,2.97199491,62.88551442,937.5692402,0.32781621,25.936913,223.594972,0.90290069,232.4074754,2.977992,69.621943,0.26890876,161.7014249,0.26890876,0.192425444,0.00845,0,1,0,179.4,349.6,22.8
AlSi10Mg powder,343,88.5,0,0,0,0,0,0,0,0,0,0,0.02,0,0,0.12,0,0,0.5,0.05,0,0,0.02,0,0,0,10.64,0,0,0,0.09,0,0.04,0,0.0000000214,0.03672,3.77E-14,3.17E-12,1.01E-10,0.0000000018,191.6838675,160.211672,13.1415,16.88106504,27.175799,0.0649572,78.29592,2.68623856,1.639339,3.513419,2.966013445,60.23773994,2.966013582,60.23773888,2.977088256,60.45010272,1015.806576,0.324283,31.78394,224.9706,0.878714,226.643475,3.1163,76.5728,0.715313693,165.1021391,0.715313693,0.112516404,0.045,0,1,0,267,410,7
Al–1.5Cu–0.8Sc–0.4Zr,344,98.74,0,0,0,0,0,0,0,0,0,0,0.65,0,0,0,0,0,0,0,0,0,0,0,0,0.49,0,0,0,0,0,0,0,0.12,0.0000000233,1.27E-16,4.19E-14,3.44E-12,1.09E-10,0.00000000195,0.180092496,125.47497,13.1756,16.48933253,27.382895,0,76.34102,2.768060811,1.610324,3.396581,2.856425871,60.18300341,2.856425911,60.18300284,2.868748798,60.36600241,941.975983,0.329832,26.1612,224.8109,0.894079,236.72104,3.0532,70.43316,0.132261104,164.5794,0.132261104,0.436330234,0.61,0,0,0,353,370,12
Ti-modified Al-Cu alloy,345,94.99,0.18,0,0,0,0,0,0,0,0,0,2.06,0,0,0.04,0,0,0.28,0,0,0,0,0,0,0,0,0,0,0,2.43,0,0,0,0.000000023,1.21E-16,4.03E-14,3.35E-12,1.07E-10,0.00000000192,0.1844297,126.09757,13.6093,16.3945192,28.385247,0,78.0954,2.913946131,1.613775,3.42116,2.891081271,60.86700346,2.891081292,60.86700293,2.866711432,61.74179011,967.371189,0.329841,26.8898,223.9878,0.879048,235.16023,3.2021,72.3496,0.170374205,160.924885,0.170374205,2.37090852,1.215,0,0,0,387.5,478.5,8.95
Ale7Sie0.6 Mg alloy with Er,346,93.13,0,0,0,0,0,0,0,0,0,0,0,0.023,0,0.05,0,0,0.52,0.005,0,0,0,0,0,0,6.26,0,0,0,0,0,0.008,0,0.000000022,0.007344,3.86E-14,3.22E-12,1.03E-10,0.00000000184,112.8501288,145.3684504,13.07799,16.73367852,27.0856922,0.0382173,77.17968,2.694305668,1.6265547,3.4579983,2.919868038,60.1803775,2.919868101,60.17768138,2.932272172,60.3554111,981.1977354,0.3265425,29.33355,224.94055,0.8882439,230.9089855,3.063,73.68704,0.559657026,165.3851127,0.559657026,0.039129171,0.023,0,1,0,313,383,15.9
Fe-containing AlSi12,347,88.7,0,0,0,0,0,0,0,0,0,0,0,0,0,0.26,0,0,0.01,0.13,0,0,0,0,0,0,10.89,0,0,0,0,0,0,0,0.0000000208,1.09E-16,3.64E-14,3.02E-12,9.67E-11,0.00000000173,196.181932,161.2725,13.1569,16.85603433,27.209324,0.06648345,78.66392,2.694382881,1.641884,3.526212,2.969430331,60.139317,2.969430471,60.13931632,2.973726728,60.19293751,1018.47779,0.32431,32.04804,225.1922,0.877515,226.679893,3.1267,77.0575,0.717225556,165.5634484,0.717225556,0.245505362,0,0,1,0,305,485,6.1
Al-Cu-Mg-Ag-Ti-B,348,91.8,0.15,3.71,0,0,0,0,0,0,0,0,2.02,0,0,0.03,0,0,0.23,0,0,0,0,0,0,0,0.08,0,0,0,1.97,0,0,0,0.0000000221,1.16E-16,3.87E-14,3.22E-12,1.03E-10,0.00000000184,1114.617732,140.52137,13.2558,16.05295117,27.652385,0.05366754,82.91374,2.891201364,1.630359,3.5065,2.965401993,60.63820509,2.965402035,60.63820462,2.945933355,61.34904416,1015.606209,0.321726,33.29678,222.0038,0.885944,228.24495,3.193,86.2615,0.770452631,161.3986486,0.770452631,5.561006705,0.985,0,0,0,269.1,281,19.4
AM205A-SA13,349,97.28,0,0,0,0,0,0,0.025,0,0,0,2.31,0,0,0.02,0,0,0,0.16,0,0,0,0,0,0,0,0,0,0,0.1,0.088,0,0.026,0.0000000242,0.019325,5.03E-14,4.06E-12,1.23E-10,0.00000000209,0.186960621,126.5158425,13.42614,16.35165123,27.9577399,0,77.679546,2.885862901,1.6166867,3.3953768,2.858243338,60.1793922,2.858243394,60.17939157,2.85805267,60.22858501,946.800578,0.33014,26.64309,224.96196,0.8864685,239.924294,3.19774,71.72202,0.16745405,163.7537715,0.16745405,0.02090852,0.076,0,1,0,388.7,479.4,8.385
(TiH₂+B)/AA7075 (T6-Treated),350,92.54,0,0.39,0,0,0,0,0,0,0,0.13,0.79,0,0,0,0,0,3.3,0,0,0,0,0,0,0,0,0,0,0,0.44,0,2.41,0,0.0000000569,2.21238,1.08E-13,1.14E-11,3.67E-10,0.0000000057,117.4348132,124.019643,13.5258,16.54020795,28.167612,0.00559026,75.7894,2.86972965,1.604789,3.296371,2.874188563,61.8766679,2.874188563,61.87666321,2.985948366,63.72166226,942.247609,0.325773,27.16,222.8554,0.88589,230.75503,3.2554,72.5209,0.355599426,158.0152595,0.355599426,0.815121425,0.22,0,1,0,503,587,13.2
Al-4.24Cu-1.97Mg-0.56Mn-2Zr,351,95.05,0,0,0,0,0,0,0,0,0,0,1.84,0,0,0,0,0,2.23,0.28,0,0,0,0,0,0,0,0,0,0,0,0,0,0.62,0.0000000236,1.5E-16,4.7E-14,3.68E-12,1.14E-10,0.000000002,0.202190096,126.17929,13.4757,16.54864419,28.075319,0,76.49532,2.854797779,1.607064,3.36701,2.87403232,61.00552284,2.87403236,61.00552221,2.929930303,61.86052175,950.275903,0.329196,26.4011,224.1391,0.888452,236.288308,3.1429,71.0305,0.252491609,161.7190696,0.252491609,0.584477764,0.62,0,1,0,464,493.3,4.8
Al-4.24Cu-1.97Mg-0.56Mn-2Zr,352,95.05,0,0,0,0,0,0,0,0,0,0,1.84,0,0,0,0,0,2.23,0.28,0,0,0,0,0,0,0,0,0,0,0,0,0,0.62,0.0000000236,1.5E-16,4.7E-14,3.68E-12,1.14E-10,0.000000002,0.202190096,126.17929,13.4757,16.54864419,28.075319,0,76.49532,2.854797779,1.607064,3.36701,2.87403232,61.00552284,2.87403236,61.00552221,2.929930303,61.86052175,950.275903,0.329196,26.4011,224.1391,0.888452,236.288308,3.1429,71.0305,0.252491609,161.7190696,0.252491609,0.584477764,0.62,0,1,0,465.08,498.525,5.275
Al-6.8Zn-6.5Si-2Mg-1.3Cu-0.2Zr T5 temper (H),353,87.5,0,0,0,0,0,0,0,0,0,0,0.58,0,0,0,0,0,2.34,0,0,0,0,0,0,0,6.57,0,0,0,0,0,2.95,0.06,0.0000000632,2.7081,1.21E-13,1.31E-11,4.2E-10,0.00000000645,118.4410192,143.320315,13.6528,16.76767808,28.373899,0.04010985,76.67612,2.85365514,1.624727,3.369592,2.9198219,61.60500382,2.919821971,61.60500275,3.033695791,63.21000232,978.806276,0.323483,29.94422,223.4729,0.87195,226.57612,3.3548,74.8368,0.609130953,158.3791074,0.609130953,0.024477764,0.06,0,1,0,402,449,1.3
Al-14.1Mg-0.47Si-0.31Sc-0.17Zr HT SLM,354,86.38,0,0,0,0,0,0,0,0,0,0.0082,0.0084,0,0,0.077,0,0,12.88,0,0,0,0.014,0,0,0.18,0.45,0.0026,0,0,0,0,0.0041,0.05,0.0000000229,0.0063638,4.11E-14,3.38E-12,1.07E-10,0.00000000191,8.398275256,127.1064315,12.926674,17.27488986,26.75598534,0.00274725,70.9304132,2.609808558,1.57319983,3.15843355,2.90333136,63.99237313,2.903331286,63.99237258,3.162909966,67.94159361,939.1052206,0.32467209,25.162973,221.069264,0.91356647,225.6447658,2.883972,67.254916,0.428597811,154.1520456,0.428597811,0.118835596,0.23,0,1,0,403.7,578.4,18.1
"HT 300 °C, 300 min Al-Mn-Sc",355,95.4,0,0,0,0,0,0,0,0,0,0,0,0,0,0.04,0,0,1.51,2.29,0,0,0,0,0,0.49,0.05,0,0,0,0,0,0,0.23,0.000000023,1.31E-16,4.23E-14,3.44E-12,1.08E-10,0.00000000192,1.095218184,127.5075,13.368,16.54185568,27.830622,0.00030525,76.38623,2.816322633,1.602621,3.361241,2.97958111,61.8198942,2.979581132,61.8198938,3.02439553,62.49668119,954.60368,0.327334,27.1555,224.1506,0.888721,228.864819,3.0816,72.71006,0.254909787,163.5858503,0.254909787,2.244054114,0.72,0,1,0,573,574.5,16.5
AlZnMgScZr alloys (T6),356,94.67,0,0,0,0,0,0,0,0,0,0,0,0,0,0,0,0,2.16,0,0,0,0,0,0,0.51,0,0,0,0,0,0,2.59,0.07,0.0000000597,2.37762,1.14E-13,1.21E-11,3.88E-10,0.00000000601,0.190565256,121.899877,13.4784,16.59516057,28.053554,0,74.87267,2.828773233,1.603085,3.301159,2.859012238,61.5990032,2.859012237,61.5990027,2.971814168,63.19800182,932.334261,0.326816,26.261,223.3477,0.887011,230.83429,3.2122,70.47924,0.224318766,159.3401,0.224318766,0.406330234,0.58,0,1,0,419.65,436.95,11.55
"Al-Mn-Mg-Sc-Zr alloy (350 W, 1600 mm/s)",357,95.5,0,0,0,0,0,0,0,0,0,0,0,0,0,0.04,0,0,1.42,2.32,0,0,0,0,0,0.56,0.04,0,0,0,0,0,0,0.13,0.0000000228,1.26E-16,4.12E-14,3.38E-12,1.07E-10,0.00000000191,0.914936104,127.6064,13.351,16.53406708,27.789648,0.0002442,76.40575,2.814934462,1.602949,3.360165,2.980628014,61.79873556,2.980628035,61.79873517,3.023166126,62.43952255,954.13525,0.327306,27.16854,224.1852,0.88886,228.936662,3.0826,72.75004,0.251834227,163.6754736,0.251834227,2.244054114,0.69,0,1,0,439.9,452.9,20.6
Scalmalloy® HIPped,358,94.15,0,0,0,0,0,0,0,0,0,0,0,0,0,0,0,0,3.22,0.39,0,0,0,1.69,0,0.36,0,0,0,0,0,0,0,0.18,0.0000000229,1.29E-16,4.19E-14,3.42E-12,1.08E-10,0.00000000192,0.201120144,123.24135,13.0062,16.63991544,26.99517,0.01847677,73.51818,2.701981822,1.629468,3.276985,2.930207503,61.47117856,2.930207513,61.47117806,2.987882725,62.62523389,925.786189,0.322628,25.4947,220.181,0.89999,228.2844682,3.0356,68.55244,0.795344505,162.3650291,0.795344505,0.366330234,0.54,0,1,0,484,532.5,10.5
AleMg-Sc-Zr alloy heat treated @ 350°C,359,94.86,0,0,0,0,0,0,0,0,0,0,0,0,0,0.07,0,0,4.15,0.28,0,0,0,0,0,0.45,0.06,0,0,0,0,0,0,0.12,0.0000000232,1.28E-16,4.19E-14,3.43E-12,1.09E-10,0.00000000194,1.293043696,125.70698,13.0689,16.75218141,27.123658,0.0003663,74.4256,2.702714529,1.596088,3.317419,2.885622155,61.56952266,2.885622153,61.56952235,2.979953073,62.99915055,941.043842,0.327812,25.86106,223.4959,0.900831,231.554488,2.9747,69.49,0.269068048,161.4396387,0.269068048,0.451835596,0.57,0,0,0,523,527,3.75
Al-Mn-Sc HT 300 °C for 6 h,360,95.5,0,0,0,0,0,0,0,0,0,0,0,0,0,0.03,0,0,1.42,2.32,0,0,0,0,0,0.56,0.04,0,0,0,0,0,0,0.13,0.0000000228,1.26E-16,4.12E-14,3.38E-12,1.07E-10,0.00000000191,0.914736104,127.5825,13.3484,16.53289367,27.784063,0.0002442,76.38875,2.814144177,1.602766,3.359737,2.980380233,61.78973556,2.980380254,61.78973514,3.022760696,62.42857557,953.95415,0.327277,27.16034,224.1623,0.888815,228.928622,3.0818,72.72894,0.251551067,163.6901884,0.251551067,2.234054114,0.69,0,1,0,561,576.5,10
nano-TiB2 AlSi10Mg (NTD-Al) powder,361,77.07,0,8.87,0,0,0,0,0,0,0,0,0,0,0,0,0,0,0.35,0,0,0,0,0,0,0,9.28,0,0,0,4.44,0,0,0,0.0000000195,1.02E-16,3.4E-14,2.83E-12,9.06E-11,0.00000000162,2828.179276,189.33221,12.7806,16.04133753,26.569598,0.18379698,91.28254,2.744902091,1.671056,3.778309,3.219456449,61.27612756,3.219456558,61.27612653,3.149042984,62.71312485,1173.746129,0.305295,47.17818,218.3567,0.877537,200.39636,3.134,111.2359,1.313076008,159.603225,1.313076008,13.17550134,2.22,0,0,0,400,538,16.1
2195 Al–Li LPBF T6,362,94.2,0.39,0,0,0,0,0,0,0,0,0,3.82,0,0,0,0,0.82,0.63,0,0,0,0,0,0,0,0,0,0,0,0,0,0,0.14,0.000000801,3.55E-10,0.00000000428,0.0000000252,0.0000000993,0.000000308,0.199292912,127.12981,13.6933,16.36262751,28.601232,0,77.76824,2.979691434,1.614878,3.369832,2.848057802,60.4990092,2.848057844,60.49900841,2.92633679,60.69600229,948.526139,0.330546,26.63034,224.1566,0.899808,241.95688,3.3155,71.67658,0.236253011,160.4158,0.236253011,0.104477764,0.96,0,0,0,528.5,590.6,7.05
Zr/Al-Cu-Mg,363,95.02,0,0,0,0,0,0,0,0,0,0,1.84,0,0,0,0,0,2.23,0.28,0,0,0,0,0,0,0,0,0,0,0,0,0,0.61,0.0000000236,1.5E-16,4.68E-14,3.68E-12,1.14E-10,0.00000000199,0.202137288,126.1311,13.4678,16.54135271,28.058103,0,76.46341,2.853337154,1.606448,3.365368,2.872851611,60.97852284,2.87285165,60.97852221,2.928556294,61.83052175,949.783062,0.329063,26.39,224.0522,0.888154,236.214938,3.1416,71.0007,0.252220362,161.7284855,0.252220362,0.574477764,0.61,0,1,0,448.15,452.8,3.22
Al–Li alloy after 6-h AT,364,94.49,0.09,0,0,0,0,0,0,0,0,0,1.68,0,0,0.024,0,3.16,0.38,0.025,0,0,0,0,0,0,0.12,0,0,0,0,0,0,0.04,0.00000302,0.00000000137,0.0000000165,0.000000097,0.000000382,0.00000118,2.348477632,123.96489,12.99889,16.54153372,27.067142,0.0007326,74.9596,2.76803912,1.5945307,3.3315572,2.861529917,60.75989514,2.861529908,60.75989451,3.021003161,60.3356428,927.49177,0.3309441,25.74627,222.99911,0.975374,234.5521285,3.07867,69.01888,0.208689633,160.3048145,0.208689633,0.013983126,3.2,0,0,0,523.8,574.1,8.9
Al-Cr-Zr heat-resistant alloy by peak aging,365,97.4,0,0,0,0,0,0,0,0,0,2.14,0,0,0,0,0,0,0,0,0,0,0,0,0,0,0,0,0,0,0,0,0,0.46,0.0000000235,1.43E-16,4.52E-14,3.6E-12,1.12E-10,0.00000000198,4.023424368,130.0654,13.3596,16.43155925,27.810932,0,77.86706,2.82019476,1.609782,3.41835,2.86013434,60.78003559,2.860134392,60.77996673,2.869026833,60.91796673,965.64058,0.327478,27.9368,224.943,0.887518,232.95188,3.0688,74.5554,0.1728018,162.151,0.1728018,2.554097847,0.46,0,0,0,410,420,13.5
"Scalmalloy RP0,66-4,5[325°C/4h] + LAM",366,94,0,0,0,0,0,0,0,0,0,0.001,0.00043,0,0,0.033,0,0,5.03,0.25,0,0,0.00046,0,0.00013,0.4,0.16,0.0021,0,0,0.0034,0,0.015,0.11,0.0000000234,0.01587,4.25E-14,3.49E-12,1.11E-10,0.00000000196,3.101051977,125.9661221,13.0519781,16.80845565,27.08015959,0.0009768,74.0597822,2.691896163,1.594092505,3.30166081,2.888273097,61.80471327,2.88827309,61.80471282,2.998415153,63.47865731,940.7967007,0.327510628,25.80535,223.273816,0.90226767,231.0189059,2.9657185,69.255993,0.294663612,160.76617,0.294663612,0.354835596,0.5117,0,0,0,520,530,14
horizontal HIP Al4.6Mg0.66Sc0.42Zr0.49Mn,367,94.11,0,0,0,0,0,0,0,0,0,0,0,0,0,0,0,0,5.12,0.24,0,0,0,0,0,0.4,0,0,0,0,0,0,0,0.12,0.0000000232,1.28E-16,4.19E-14,3.43E-12,1.09E-10,0.00000000194,0.219633696,125.38393,13.0407,16.80789075,27.05671,0,73.94092,2.688577547,1.592999,3.297749,2.886126716,61.80473411,2.886126708,61.80473361,2.997434475,63.49673314,939.201417,0.327539,25.6802,223.2099,0.902782,231.133884,2.9593,69.0594,0.280853007,160.7641103,0.280853007,0.346330234,0.52,0,0,0,499.5,549.3,11
Al-Mn-Mg-Sc-Zr-Fe,368,93.13,0,0,0,0,0,0,0,0,0,0,0,0,0,0.05,0,0,3.1,2.8,0,0,0,0,0,0.64,0,0,0,0,0,0,0,0.28,0.0000000228,1.32E-16,4.26E-14,3.44E-12,1.08E-10,0.00000000192,0.210053024,128.14149,13.4383,16.6308746,27.989489,0,75.92868,2.826286534,1.596746,3.330277,3.010288954,62.60619734,3.010288957,62.60619699,3.0905995,63.82193131,958.959111,0.326208,27.2654,223.5318,0.887567,225.97254,3.0863,72.95806,0.306968248,161.8372428,0.306968248,2.964054114,0.92,0,1,0,641.5,726,5.2
alloy_0,369,93.16345142,0,0,0,0,0,0,0,0,0,0,0.889937943,0,0,0.028129444,0,0,2.491282557,0,0,0,0,0,0,0,0.034576994,0,0,0,0,0,3.355050454,0.037571184,0.0000000703,3.079936317,1.35E-13,1.46E-11,4.7E-10,0.0000000072,0.817382233,121.1804095,13.70198264,16.50850391,28.55991294,0.000211093,75.38648412,2.919132576,1.606505951,3.277364439,2.853199794,61.77361336,2.853199798,61.77361288,2.979211973,63.54425979,929.8627348,0.326383657,26.57884524,223.1778064,0.880914878,232.2269548,3.350364705,71.25323282,0.246913288,157.8392545,0.246913288,0.015683755,0.037571184,0,1,0,583.3,651.6,16.8
alloy_1,370,93.16345142,0,0,0,0,0,0,0,0,0,0,0.889937943,0,0,0.028129444,0,0,2.491282557,0,0,0,0,0,0,0,0.034576994,0,0,0,0,0,3.355050454,0.037571184,0.0000000703,3.079936317,1.35E-13,1.46E-11,4.7E-10,0.0000000072,0.817382233,121.1804095,13.70198264,16.50850391,28.55991294,0.000211093,75.38648412,2.919132576,1.606505951,3.277364439,2.853199794,61.77361336,2.853199798,61.77361288,2.979211973,63.54425979,929.8627348,0.326383657,26.57884524,223.1778064,0.880914878,232.2269548,3.350364705,71.25323282,0.246913288,157.8392545,0.246913288,0.015683755,0.037571184,0,1,0,513,557,15.4
alloy_2,371,99.66916975,0,0,0,0,0,0,0,0,0,0,0,0,0,0,0,0,0,0,0,0,0,0,0,0.330830254,0,0,0,0,0,0,0,0,0.0000000233,1.23E-16,4.09E-14,3.4E-12,1.09E-10,0.00000000194,0.176939558,124.74232,13.02646642,16.49997225,27.03948328,0,75.93714225,2.720925357,1.609172924,3.391687234,2.857394256,60.09925244,2.857394295,60.09925192,2.8641484,60.19850057,936.3830596,0.329834585,26.00661661,224.8974426,0.898742845,236.2655568,3,70.01455653,0.076262271,165.5169878,0.076262271,0.192682724,0.330830254,0,0,0,300,320,10.5
alloy_3,372,99.54850601,0,0,0,0,0,0,0,0,0,0,0,0,0,0,0,0,0,0,0,0,0,0,0,0.451493986,0,0,0,0,0,0,0,0,0.0000000233,1.22E-16,4.08E-14,3.39E-12,1.09E-10,0.00000000194,0.177282243,124.9036475,13.03611952,16.51027756,27.06117862,0,75.91421614,2.72124455,1.608871265,3.392302619,2.857919471,60.13545156,2.857919508,60.13545103,2.867136779,60.2708988,937.44554,0.329774253,26.00902988,224.8600369,0.898284323,235.9976834,3,70.01986574,0.089022641,165.3408188,0.089022641,0.313346456,0.451493986,0,0,0,265,280,4.5
alloy_4,373,99.39740389,0,0,0,0,0,0,0,0,0,0,0,0,0,0,0,0,0,0,0,0,0,0,0,0.602596108,0,0,0,0,0,0,0,0,0.0000000233,1.22E-16,4.08E-14,3.39E-12,1.08E-10,0.00000000194,0.177711373,125.105671,13.04820769,16.52318247,27.08834678,0,75.88550674,2.721644261,1.60849351,3.39307324,2.858577176,60.18078219,2.85857721,60.18078166,2.870879,60.36156007,938.7760395,0.329698702,26.01205192,224.8131952,0.897710135,235.6622366,3,70.02651423,0.102747359,165.1202097,0.102747359,0.464448578,0.602596108,0,0,0,290,325,7
alloy_5,374,99.24599819,0,0,0,0,0,0,0,0,0,0,0,0,0,0,0,0,0,0,0,0,0,0,0,0.75400181,0,0,0,0,0,0,0,0,0.0000000232,1.22E-16,4.07E-14,3.38E-12,1.08E-10,0.00000000194,0.178141365,125.3081004,13.06032014,16.5361133,27.11556953,0,75.85673966,2.722044776,1.608114995,3.393845409,2.859236202,60.2262039,2.859236233,60.22620337,2.87462874,60.45240349,940.1092121,0.329622999,26.01508004,224.7662594,0.897134793,235.326116,3,70.03317608,0.114822075,164.8991574,0.114822075,0.61585428,0.75400181,0,0,0,220,270,7.5
alloy_6,375,95.57891011,0,0,0,0,0,0,0,0,0,0,0,0,0,0,0,0,4.421089887,0,0,0,0,0,0,0,0,0,0,0,0,0,0,0,0.0000000232,1.23E-16,4.09E-14,3.39E-12,1.08E-10,0.00000000194,0.212429781,124.596213,12.9557891,16.73379014,26.8619569,0,74.18735315,2.679453515,1.59673673,3.30688351,2.869927961,61.32633019,2.869927967,61.32632969,2.956987952,62.65265619,933.0071119,0.328231564,25.60210191,223.6294621,0.905305308,233.4189172,2.955789101,68.89472753,0.243098337,162.1094409,0.243098337,0,0,0,0,0,90,190,25
alloy_7,376,95.27072033,0,0,0,0,0,0,0,0,0,0,0,0,0,0,0,0,4.429906717,0,0,0,0,0,0,0.29937295,0,0,0,0,0,0,0,0,0.0000000231,1.23E-16,4.08E-14,3.38E-12,1.08E-10,0.00000000193,0.213352651,124.9970654,12.97965077,16.75988078,26.91554875,0,74.12685739,2.680164488,1.595961847,3.308244556,2.871258914,61.41878712,2.871258914,61.41878661,2.964603761,62.83757005,935.6422574,0.328078351,25.60729585,223.5339233,0.904178271,232.7471676,2.955700933,68.90569573,0.252897026,161.6645976,0.252897026,0.16122542,0.29937295,0,0,0,350,430,13
alloy_8,377,95.23983373,0,0,0,0,0,0,0,0,0,0,0,0,0,0,0,0,4.430790335,0,0,0,0,0,0,0.329375931,0,0,0,0,0,0,0,0,0.0000000231,1.23E-16,4.07E-14,3.38E-12,1.08E-10,0.00000000193,0.21344514,125.0372386,12.98204217,16.76249557,26.92091969,0,74.12079454,2.680235741,1.595884189,3.308380959,2.871392302,61.4280531,2.871392301,61.42805259,2.965367013,62.85610201,935.9063501,0.328062996,25.60781639,223.5243485,0.90406532,232.6798453,2.955692097,68.90679496,0.253853757,161.6200156,0.253853757,0.191228401,0.329375931,0,0,0,415,460,
alloy_9,378,94.96129887,0,0,0,0,0,0,0,0,0,0,0,0,0,0,0,0,4.438758785,0,0,0,0,0,0,0.599942345,0,0,0,0,0,0,0,0,0.0000000231,1.23E-16,4.06E-14,3.37E-12,1.08E-10,0.00000000192,0.214279209,125.3995198,13.0036078,16.7860757,26.96935477,0,74.06611985,2.680878302,1.595183868,3.309611041,2.872595186,61.51161355,2.87259518,61.51161304,2.972250007,63.02322292,938.2879343,0.327924525,25.61251056,223.4380026,0.90304673,232.0727334,2.955612412,68.91670777,0.262288677,161.2179764,0.262288677,0.461794815,0.599942345,0,0,0,410,530,8
alloy_10,379,96.43565638,0.018337996,0,0,0,0,0,0,0,0,0,2.832681081,0,0,0.288427741,0,0,0.011626549,0.092586172,0,0,0,0,0,0,0,0,0,0,0.035421056,0,0.285263028,0,0.0000000267,0.261871459,4.77E-14,4.26E-12,1.36E-10,0.00000000234,0.193732265,126.7244251,13.55963618,16.30769853,28.25653129,0,78.1193375,2.938761035,1.618906877,3.389363048,2.850241582,60.23753012,2.850241628,60.23753022,2.862046667,60.39887978,948.2862829,0.32986476,26.88833768,224.8943665,0.882170019,240.5861534,3.272117978,72.348973,0.191603304,162.5734083,0.191603304,0.273933103,0.017710528,0.5,1,0,80,135,1.8
alloy_11,380,96.19602755,0,0,0,0,0,0,0,0,0,0,3.054486116,0,0,0.304440732,0,0,0.011658433,0.103155634,0,0,0,0,0,0,0,0,0,0,0.035518191,0,0.294713343,0,0.0000000267,0.270546849,4.78E-14,4.28E-12,1.37E-10,0.00000000235,0.194984089,126.9141413,13.59385507,16.29507315,28.33403832,0,78.27604731,2.953522266,1.619523933,3.389566412,2.849957775,60.24493528,2.849957821,60.24493541,2.861026088,60.40677503,949.3527461,0.329857162,26.95259153,224.8968737,0.880994867,240.8537345,3.29046995,72.51940714,0.198463179,162.3661714,0.198463179,0.289946094,0.017759096,0.5,1,0,85,135,1.8
alloy_12,381,96.16612037,0.007884268,0,0,0,0,0,0,0,0,0,3.024643868,0,0,0.314731467,0,0,0.011663722,0.098042308,0,0,0,0,0,0,0,0,0,0,0.047379072,0,0.329534924,0,0.0000000272,0.30251306,4.88E-14,4.4E-12,1.41E-10,0.0000000024,0.194962544,126.8574087,13.59947225,16.29568389,28.34689293,0,78.26820516,2.95440236,1.619493938,3.389080208,2.849882226,60.26186448,2.849882271,60.26186464,2.862209534,60.44207941,949.345912,0.32982826,26.9574485,224.8804213,0.880847539,240.7478838,3.292275813,72.52917851,0.198222849,162.3000767,0.198222849,0.300236828,0.023689536,0,1,0,100,165,2
alloy_13,382,96.17841233,0.026289998,0,0,0,0,0,0,0,0,0,3.052467647,0,0,0.309762418,0,0,0.011667762,0.092914361,0,0,0,0,0,0,0,0,0,0,0.011848871,0,0.316636612,0,0.000000027,0.29067241,4.84E-14,4.35E-12,1.39E-10,0.00000000238,0.195110503,126.8975627,13.60353021,16.29493194,28.35671282,0,78.27219452,2.955817885,1.61964537,3.388751232,2.848985493,60.24883129,2.848985539,60.24883143,2.862767875,60.41907313,949.1189037,0.329858365,26.95021697,224.8910045,0.880828859,240.9404173,3.294004413,72.51344913,0.198429418,162.3155869,0.198429418,0.29526778,0.005924436,0,1,0,90,150,1.8
alloy_14,383,92.59974293,0,0,0,0,0,0,0,0,0,0,0,0,0,0.058148435,0,0,0.501023356,0,0,0,0,0,0,0,6.841085274,0,0,0,0,0,0,0,0.0000000218,1.15E-16,3.82E-14,3.17E-12,1.01E-10,0.00000000181,123.3086837,147.3657881,13.07095992,16.75130675,27.05934618,0.041764826,77.34059654,2.690602963,1.628464004,3.465927739,2.925272097,60.16775552,2.925272202,60.1677546,2.936055525,60.32938294,985.4774427,0.326355789,29.65429273,224.9838304,0.887341498,230.4829556,3.066308041,74.06138462,0.581858524,165.435591,0.581858524,0.043653797,0,0,1,0,,183,4.2
alloy_15,384,92.57732049,0,0,0,0,0,0,0,0,0,0,0,0.016192617,0,0.058197387,0,0,0.501445137,0,0,0,0,0,0,0,6.846844371,0,0,0,0,0,0,0,0.0000000218,1.15E-16,3.81E-14,3.17E-12,1.01E-10,0.00000000181,123.4123132,147.3650784,13.07992559,16.75387656,27.08212798,0.041799985,77.32941872,2.691593722,1.628419635,3.46601109,2.925442552,60.17275453,2.925442631,60.1708561,2.937076207,60.33937557,985.6618623,0.326299285,29.65315898,224.9742631,0.887215874,230.440793,3.067983123,74.05346882,0.582932553,165.4097021,0.582932553,0.043702749,0.016192617,0,1,0,,189,3.5
alloy_16,385,92.55486026,0,0,0,0,0,0,0,0,0,0,0,0.03241252,0,0.058246421,0,0,0.50186763,0,0,0,0,0,0,0,6.852613172,0,0,0,0,0,0,0,0.0000000218,1.14E-16,3.81E-14,3.17E-12,1.01E-10,0.00000000181,123.5161173,147.3643674,13.08890638,16.75645069,27.10494817,0.041835203,77.31822206,2.69258615,1.628375191,3.46609458,2.925613294,60.17776197,2.925613348,60.17396283,2.938098609,60.34938504,985.8465928,0.326242686,29.65202331,224.9646798,0.887090038,230.3985594,3.069661028,74.04553969,0.584006193,165.3837663,0.584006193,0.056788112,0.03241252,0,1,0,,191,3.2
alloy_17,386,92.53236215,0,0,0,0,0,0,0,0,0,0,0,0.048659778,0,0.058295538,0,0,0.502290834,0,0,0,0,0,0,0,6.858391703,0,0,0,0,0,0,0,0.0000000217,1.14E-16,3.81E-14,3.17E-12,1.01E-10,0.00000000181,123.6200964,147.3636553,13.09790231,16.75902917,27.12780684,0.041870481,77.30700652,2.693580252,1.628330672,3.466178211,2.925784324,60.18277785,2.925784352,60.1770748,2.939122735,60.35941138,986.0316348,0.326185992,29.65088574,224.9550802,0.88696399,230.3562545,3.071341763,74.03759718,0.585079449,165.3577836,0.585079449,0.073084487,0.048659778,0,1,0,,195.3,2.4
alloy_18,387,92.50982606,0,0,0,0,0,0,0,0,0,0,0,0.064934461,0,0.058344738,0,0,0.502714753,0,0,0,0,0,0,0,6.864179987,0,0,0,0,0,0,0,0.0000000217,1.14E-16,3.81E-14,3.17E-12,1.01E-10,0.00000000181,123.7242511,147.362942,13.10691342,16.76161201,27.1507041,0.041905819,77.29577205,2.694576032,1.628286079,3.466261984,2.925955642,60.1878022,2.925955645,60.18019202,2.94014859,60.36945466,986.2169891,0.326129202,29.64974624,224.9454645,0.88683773,230.3138782,3.073025335,74.02964126,0.586152327,165.3317538,0.586152327,0.089408369,0.064934461,0,1,0,,180,2
alloy_19,388,90.06552134,0,0,0,0,0,0,0,0,0,0,0,0,0,0.082169393,0,0,3.220681863,0,0,0,0,0,0,0,6.631627405,0,0,0,0,0,0,0,0.0000000217,1.15E-16,3.82E-14,3.17E-12,1.01E-10,0.00000000181,119.5616588,146.8724072,13.04479148,16.90364874,26.99134116,0.040486085,76.20245444,2.667727654,1.619750447,3.412414668,2.931696679,60.99085926,2.931696756,60.99085843,2.996413778,61.97306105,983.8251577,0.325363046,29.31070578,224.1375079,0.890894964,228.4267383,3.038217925,73.28966482,0.612127691,162.8360085,0.612127691,0.067674755,0,0,1,0,,176,7.4
alloy_20,389,89.94035601,0,0,0,0,0,0,0,0,0,0,0,0,0.014037401,0.077373667,0,0,3.333366929,0,0,0,0,0,0,0,6.634865991,0,0,0,0,0,0,0,0.0000000217,1.15E-16,3.81E-14,3.17E-12,1.01E-10,0.00000000181,119.620764,146.8678798,13.05009227,16.91454837,27.00452784,0.040505857,76.14178317,2.666853255,1.619353679,3.41007749,2.932265434,61.02743727,2.93226551,61.02743644,2.999452785,62.04676356,983.8189154,0.325271947,29.29596468,224.0980969,0.890945948,228.3079077,3.0367433,73.24684855,0.615488383,162.7366977,0.615488383,0.062879029,0,0,1,0,,190,9.2
alloy_21,390,89.87327532,0,0,0,0,0,0,0,0,0,0,0,0,0.004975391,0.087047293,0,0,3.111211018,0,0,0,0,0,0,0,6.923490976,0,0,0,0,0,0,0,0.0000000216,1.15E-16,3.8E-14,3.16E-12,1.01E-10,0.0000000018,124.8138676,147.8442692,13.05192664,16.90907988,27.00513021,0.042267912,76.31176767,2.667946668,1.620915596,3.418058621,2.934288902,60.96097402,2.934288982,60.96097319,2.997043079,61.9127916,986.0869396,0.325242532,29.47843505,224.1759339,0.890151782,228.2395124,3.04242541,73.49554574,0.622639902,162.9217712,0.622639902,0.072552655,0,0,1,0,,187,7.7
alloy_22,391,89.85305749,0,0,0,0,0,0,0,0,0,0,0,0,0.016885832,0.077398478,0,0,3.223287977,0,0,0,0,0,0,0,6.829370218,0,0,0,0,0,0,0,0.0000000216,1.15E-16,3.81E-14,3.16E-12,1.01E-10,0.0000000018,123.1205861,147.5099431,13.05456554,16.91599101,27.01319307,0.041693305,76.22717597,2.66715887,1.620236354,3.414515181,2.933882403,60.99527558,2.933882481,60.99527473,2.99896882,61.98244596,985.3010211,0.325209317,29.40939935,224.1352295,0.89042396,228.2193319,3.039761888,73.38911191,0.621921113,162.8337341,0.621921113,0.06290384,0,0,1,0,,204,8.2
alloy_23,392,89.6801159,0,0,0,0,0,0,0,0,0,0,0,0,0.01226462,0.077399573,0,0,3.112184116,0,0,0,0,0,0,0,7.118035792,0,0,0,0,0,0,0,0.0000000216,1.14E-16,3.8E-14,3.15E-12,1.01E-10,0.0000000018,128.3151511,148.4772949,13.05625277,16.91879046,27.01358846,0.043455609,76.3391708,2.666864598,1.621425746,3.420254563,2.936345192,60.96055842,2.936345274,60.96055754,2.999136175,61.91299784,987.4801955,0.325124675,29.57532557,224.1768776,0.889774976,228.0659043,3.043805849,73.59332361,0.630855319,162.9293263,0.630855319,0.062904935,0,0,1,0,,188,8.9
alloy_24,393,89.45107833,0,0,0,0,0,0,0,0,0,0,0,0,0.002131409,0.087010477,0,0,3.443098179,0,0,0,0,0,0,0,7.016681606,0,0,0,0,0,0,0,0.0000000216,1.15E-16,3.8E-14,3.15E-12,1.01E-10,0.0000000018,126.493874,148.1828394,13.0481129,16.93141205,26.9937382,0.042836841,76.19813631,2.664432172,1.620201766,3.413018176,2.936230841,61.05967593,2.936230919,61.05967509,3.005453666,62.11019089,986.7493797,0.325072582,29.49923421,224.0757929,0.890393343,227.8952607,3.040065044,73.4704272,0.630170306,162.6047307,0.630170306,0.072515839,0,0,1,0,,174,7.3
alloy_25,394,99.90991795,0,0,0,0,0,0,0,0,0,0,0,0,0,0,0,0,0,0,0,0,0,0,0,0.090082051,0,0,0,0,0,0,0,0,0.0000000234,1.23E-16,4.1E-14,3.41E-12,1.09E-10,0.00000000195,0.176255833,124.4204397,13.00720656,16.47941111,26.99619675,0,75.98288441,2.720288504,1.609774795,3.390459418,2.856346348,60.02702799,2.856346392,60.02702746,2.858185988,60.05405166,934.2631995,0.329954959,26.00180164,224.9720746,0.899657688,236.8000178,3,70.00396361,0.03985557,165.8684802,0.03985557,0,0.090082051,0,0,0,110,,
alloy_26,395,99.84980316,0,0,0,0,0,0,0,0,0,0,0,0,0,0,0,0,0,0,0,0,0,0,0,0.150196839,0,0,0,0,0,0,0,0,0.0000000234,1.23E-16,4.09E-14,3.4E-12,1.09E-10,0.00000000195,0.176426559,124.5008132,13.01201575,16.48454522,27.00700539,0,75.9714626,2.720447526,1.609624508,3.390766004,2.85660801,60.04506242,2.856608053,60.0450619,2.859674801,60.09012053,934.7925282,0.329924902,26.00300394,224.953439,0.899429252,236.666563,3,70.00660866,0.051444021,165.7807126,0.051444021,0.012049309,0.150196839,0,0,0,185,,
alloy_27,396,99.75954071,0,0,0,0,0,0,0,0,0,0,0,0,0,0,0,0,0,0,0,0,0,0,0,0.240459295,0,0,0,0,0,0,0,0,0.0000000233,1.23E-16,4.09E-14,3.4E-12,1.09E-10,0.00000000195,0.176682904,124.6214941,13.01923674,16.4922541,27.02323458,0,75.95431273,2.720686298,1.609398852,3.391226342,2.857000897,60.07214116,2.857000938,60.07214063,2.861910257,60.144278,935.5873162,0.32987977,26.00480919,224.9254576,0.899086255,236.4661804,3,70.01058021,0.065054424,165.6489294,0.065054424,0.102311765,0.240459295,0,0,0,220,,
alloy_28,397,99.66916975,0,0,0,0,0,0,0,0,0,0,0,0,0,0,0,0,0,0,0,0,0,0,0,0.330830254,0,0,0,0,0,0,0,0,0.0000000233,1.23E-16,4.09E-14,3.4E-12,1.09E-10,0.00000000194,0.176939558,124.74232,13.02646642,16.49997225,27.03948328,0,75.93714225,2.720925357,1.609172924,3.391687234,2.857394256,60.09925244,2.857394295,60.09925192,2.8641484,60.19850057,936.3830596,0.329834585,26.00661661,224.8974426,0.898742845,236.2655568,3,70.01455653,0.076262271,165.5169878,0.076262271,0.192682724,0.330830254,0,0,0,260,,
alloy_29,398,99.60886206,0,0,0,0,0,0,0,0,0,0,0,0,0,0,0,0,0,0,0,0,0,0,0,0.391137936,0,0,0,0,0,0,0,0,0.0000000233,1.23E-16,4.08E-14,3.4E-12,1.09E-10,0.00000000194,0.177110832,124.8229514,13.03129103,16.50512284,27.0503266,0,75.92568379,2.721084889,1.609022155,3.391994803,2.857656759,60.11734475,2.857656797,60.11734422,2.86564199,60.23468518,936.9140869,0.329804431,26.00782276,224.8787472,0.898513676,236.1316738,3,70.01721007,0.082890714,165.4289386,0.082890714,0.252990406,0.391137936,0,0,0,170,,
alloy_30,399,99.33687809,0,0,0,0,0,0,0,0,0,0,0,0,0,0,0,0,0,0,0,0,0,0,0,0.663121908,0,0,0,0,0,0,0,0,0.0000000232,1.22E-16,4.07E-14,3.39E-12,1.08E-10,0.00000000194,0.177883266,125.186594,13.05304975,16.52835169,27.09922932,0,75.87400684,2.721804371,1.608342195,3.393381922,2.858840628,60.19893993,2.85884066,60.1989394,2.872377992,60.39787555,939.3089873,0.329668439,26.01326244,224.7944322,0.897480137,235.5278694,3,70.02917736,0.107742495,165.031842,0.107742495,0.524974378,0.663121908,0,0,0,165,,
alloy_31,400,99.12465444,0,0,0,0,0,0,0,0,0,0,0,0,0,0,0,0,0,0,0,0,0,0,0,0.875345564,0,0,0,0,0,0,0,0,0.0000000232,1.22E-16,4.06E-14,3.38E-12,1.08E-10,0.00000000193,0.178485981,125.470337,13.07002765,16.54647669,27.13738713,0,75.83368434,2.722365768,1.607811636,3.394464262,2.859764377,60.26260702,2.859764406,60.26260649,2.87763396,60.52520974,941.1776803,0.329562327,26.01750691,224.7286429,0.896673687,235.0567328,3,70.0385152,0.123621316,164.7219955,0.123621316,0.737198034,0.875345564,0,0,0,160,,
alloy_32,401,99.39740389,0,0,0,0,0,0,0,0,0,0,0,0,0,0,0,0,0,0,0,0,0,0,0,0.602596108,0,0,0,0,0,0,0,0,0.0000000233,1.22E-16,4.08E-14,3.39E-12,1.08E-10,0.00000000194,0.177711373,125.105671,13.04820769,16.52318247,27.08834678,0,75.88550674,2.721644261,1.60849351,3.39307324,2.858577176,60.18078219,2.85857721,60.18078166,2.870879,60.36156007,938.7760395,0.329698702,26.01205192,224.8131952,0.897710135,235.6622366,3,70.02651423,0.102747359,165.1202097,0.102747359,0.464448578,0.602596108,0,0,0,275,,
alloy_33,402,92.79887142,0,0,0,0,0,0,0,0,0,0.098185474,0.75876165,0,0,0.11173341,0,0,3.20908882,0,0,0,0.048323498,0,0,0,0.060592866,0,0,0,0.016590768,0,2.897852094,0,0.0000000638,2.660228222,1.22E-13,1.31E-11,4.2E-10,0.00000000647,1.470710319,122.2230449,13.6166192,16.55525017,28.36085688,0.000369919,75.25262166,2.89215481,1.604336266,3.274504227,2.857001659,61.90003993,2.857001656,61.90003655,2.987124429,63.75884909,932.5877887,0.326269823,26.58032607,223.1108161,0.883857082,231.6635191,3.302103448,71.22372835,0.267529955,157.7440254,0.267529955,0.21497571,0.008295384,0,1,0,172,198,
alloy_34,403,99.86182997,0,0,0,0,0,0,0,0,0,0,0,0,0,0,0,0,0,0,0,0,0,0,0,0.138170032,0,0,0,0,0,0,0,0,0.0000000234,1.23E-16,4.09E-14,3.41E-12,1.09E-10,0.00000000195,0.176392403,124.4847333,13.0110536,16.48351807,27.00484297,0,75.97374769,2.720415711,1.609654575,3.390704667,2.856555661,60.04145438,2.856555704,60.04145385,2.859376943,60.08290444,934.6866286,0.329930915,26.0027634,224.9571673,0.899474954,236.6932625,3,70.00607948,0.049345157,165.7982718,0.049345157,0.0000225,0.138170032,0,0,0,159,185,
alloy_35,404,99.77158196,0,0,0,0,0,0,0,0,0,0,0,0,0,0,0,0,0,0,0,0,0,0,0,0.228418036,0,0,0,0,0,0,0,0,0.0000000233,1.23E-16,4.09E-14,3.4E-12,1.09E-10,0.00000000195,0.176648707,124.6053949,13.01827344,16.49122572,27.02106956,0,75.95660057,2.720654445,1.609428955,3.391164932,2.856948485,60.06852878,2.856948526,60.06852825,2.861612041,60.13705324,935.4812893,0.329885791,26.00456836,224.9291904,0.899132011,236.492912,3,70.01005039,0.063409511,165.6665097,0.063409511,0.090270506,0.228418036,0,0,0,199,220,
alloy_36,405,99.87986657,0,0,0,0,0,0,0,0,0,0,0,0,0,0,0,0,0,0,0,0,0,0,0,0.120133432,0,0,0,0,0,0,0,0,0.0000000234,1.23E-16,4.1E-14,3.41E-12,1.09E-10,0.00000000195,0.176341179,124.4606184,13.00961067,16.48197765,27.00159999,0,75.97717465,2.720367999,1.609699666,3.390612681,2.856477153,60.0360434,2.856477196,60.03604287,2.858930245,60.07208248,934.5278109,0.329939933,26.00240267,224.9627586,0.899543493,236.7333038,3,70.00528587,0.046017092,165.8246052,0.046017092,0,0.120133432,0,0,0,138,,
alloy_37,406,99.75954071,0,0,0,0,0,0,0,0,0,0,0,0,0,0,0,0,0,0,0,0,0,0,0,0.240459295,0,0,0,0,0,0,0,0,0.0000000233,1.23E-16,4.09E-14,3.4E-12,1.09E-10,0.00000000195,0.176682904,124.6214941,13.01923674,16.4922541,27.02323458,0,75.95431273,2.720686298,1.609398852,3.391226342,2.857000897,60.07214116,2.857000938,60.07214063,2.861910257,60.144278,935.5873162,0.32987977,26.00480919,224.9254576,0.899086255,236.4661804,3,70.01058021,0.065054424,165.6489294,0.065054424,0.102311765,0.240459295,0,0,0,196,,
alloy_38,407,95.45578153,0,0,0,0,0,0,0,0,0,0,0,0,0,0,0,0,4.424612404,0,0,0,0,0,0,0.119606064,0,0,0,0,0,0,0,0,0.0000000232,1.23E-16,4.08E-14,3.39E-12,1.08E-10,0.00000000193,0.212798487,124.7563623,12.96532236,16.74421392,26.88336802,0,74.16318376,2.679737564,1.596427148,3.307427278,2.870459706,61.36326876,2.870459709,61.36326826,2.960030635,62.72653334,934.0599104,0.328170352,25.604177,223.5912923,0.904855032,233.1505385,2.955753876,68.89910957,0.247069676,161.9317162,0.247069676,0,0.119606064,0,0,0,194,,
alloy_39,408,99.81972772,0,0,0,0,0,0,0,0,0,0,0,0,0,0,0,0,0,0,0,0,0,0,0,0.18027228,0,0,0,0,0,0,0,0,0.0000000234,1.23E-16,4.09E-14,3.4E-12,1.09E-10,0.00000000195,0.176511973,124.541024,13.01442178,16.48711382,27.01241296,0,75.96574827,2.720527085,1.609549319,3.390919389,2.85673892,60.05408506,2.856738962,60.05408453,2.860419655,60.10816579,935.0573515,0.329909864,26.00360545,224.9441156,0.899314965,236.5997955,3,70.00793198,0.056349001,165.7368025,0.056349001,0.04212475,0.18027228,0,0,0,209,,
alloy_40,409,96.43565638,0.018337996,0,0,0,0,0,0,0,0,0,2.832681081,0,0,0.288427741,0,0,0.011626549,0.092586172,0,0,0,0,0,0,0,0,0,0,0.035421056,0,0.285263028,0,0.0000000267,0.261871459,4.77E-14,4.26E-12,1.36E-10,0.00000000234,0.193732265,126.7244251,13.55963618,16.30769853,28.25653129,0,78.1193375,2.938761035,1.618906877,3.389363048,2.850241582,60.23753012,2.850241628,60.23753022,2.862046667,60.39887978,948.2862829,0.32986476,26.88833768,224.8943665,0.882170019,240.5861534,3.272117978,72.348973,0.191603304,162.5734083,0.191603304,0.273933103,0.017710528,0.5,1,0,130,225,4
alloy_41,410,96.19602755,0,0,0,0,0,0,0,0,0,0,3.054486116,0,0,0.304440732,0,0,0.011658433,0.103155634,0,0,0,0,0,0,0,0,0,0,0.035518191,0,0.294713343,0,0.0000000267,0.270546849,4.78E-14,4.28E-12,1.37E-10,0.00000000235,0.194984089,126.9141413,13.59385507,16.29507315,28.33403832,0,78.27604731,2.953522266,1.619523933,3.389566412,2.849957775,60.24493528,2.849957821,60.24493541,2.861026088,60.40677503,949.3527461,0.329857162,26.95259153,224.8968737,0.880994867,240.8537345,3.29046995,72.51940714,0.198463179,162.3661714,0.198463179,0.289946094,0.017759096,0.5,1,0,125,240,6
alloy_42,411,96.16612037,0.007884268,0,0,0,0,0,0,0,0,0,3.024643868,0,0,0.314731467,0,0,0.011663722,0.098042308,0,0,0,0,0,0,0,0,0,0,0.047379072,0,0.329534924,0,0.0000000272,0.30251306,4.88E-14,4.4E-12,1.41E-10,0.0000000024,0.194962544,126.8574087,13.59947225,16.29568389,28.34689293,0,78.26820516,2.95440236,1.619493938,3.389080208,2.849882226,60.26186448,2.849882271,60.26186464,2.862209534,60.44207941,949.345912,0.32982826,26.9574485,224.8804213,0.880847539,240.7478838,3.292275813,72.52917851,0.198222849,162.3000767,0.198222849,0.300236828,0.023689536,0,1,0,130,230,4
alloy_43,412,96.17841233,0.026289998,0,0,0,0,0,0,0,0,0,3.052467647,0,0,0.309762418,0,0,0.011667762,0.092914361,0,0,0,0,0,0,0,0,0,0,0.011848871,0,0.316636612,0,0.000000027,0.29067241,4.84E-14,4.35E-12,1.39E-10,0.00000000238,0.195110503,126.8975627,13.60353021,16.29493194,28.35671282,0,78.27219452,2.955817885,1.61964537,3.388751232,2.848985493,60.24883129,2.848985539,60.24883143,2.862767875,60.41907313,949.1189037,0.329858365,26.95021697,224.8910045,0.880828859,240.9404173,3.294004413,72.51344913,0.198429418,162.3155869,0.198429418,0.29526778,0.005924436,0,1,0,140,220,3
alloy_44,413,99.90991795,0,0,0,0,0,0,0,0,0,0,0,0,0,0,0,0,0,0,0,0,0,0,0,0.090082051,0,0,0,0,0,0,0,0,0.0000000234,1.23E-16,4.1E-14,3.41E-12,1.09E-10,0.00000000195,0.176255833,124.4204397,13.00720656,16.47941111,26.99619675,0,75.98288441,2.720288504,1.609774795,3.390459418,2.856346348,60.02702799,2.856346392,60.02702746,2.858185988,60.05405166,934.2631995,0.329954959,26.00180164,224.9720746,0.899657688,236.8000178,3,70.00396361,0.03985557,165.8684802,0.03985557,0,0.090082051,0,0,0,150,,
alloy_45,414,99.84980316,0,0,0,0,0,0,0,0,0,0,0,0,0,0,0,0,0,0,0,0,0,0,0,0.150196839,0,0,0,0,0,0,0,0,0.0000000234,1.23E-16,4.09E-14,3.4E-12,1.09E-10,0.00000000195,0.176426559,124.5008132,13.01201575,16.48454522,27.00700539,0,75.9714626,2.720447526,1.609624508,3.390766004,2.85660801,60.04506242,2.856608053,60.0450619,2.859674801,60.09012053,934.7925282,0.329924902,26.00300394,224.953439,0.899429252,236.666563,3,70.00660866,0.051444021,165.7807126,0.051444021,0.012049309,0.150196839,0,0,0,210,,
alloy_46,415,99.75954071,0,0,0,0,0,0,0,0,0,0,0,0,0,0,0,0,0,0,0,0,0,0,0,0.240459295,0,0,0,0,0,0,0,0,0.0000000233,1.23E-16,4.09E-14,3.4E-12,1.09E-10,0.00000000195,0.176682904,124.6214941,13.01923674,16.4922541,27.02323458,0,75.95431273,2.720686298,1.609398852,3.391226342,2.857000897,60.07214116,2.857000938,60.07214063,2.861910257,60.144278,935.5873162,0.32987977,26.00480919,224.9254576,0.899086255,236.4661804,3,70.01058021,0.065054424,165.6489294,0.065054424,0.102311765,0.240459295,0,0,0,265,,
alloy_47,416,99.60886206,0,0,0,0,0,0,0,0,0,0,0,0,0,0,0,0,0,0,0,0,0,0,0,0.391137936,0,0,0,0,0,0,0,0,0.0000000233,1.23E-16,4.08E-14,3.4E-12,1.09E-10,0.00000000194,0.177110832,124.8229514,13.03129103,16.50512284,27.0503266,0,75.92568379,2.721084889,1.609022155,3.391994803,2.857656759,60.11734475,2.857656797,60.11734422,2.86564199,60.23468518,936.9140869,0.329804431,26.00782276,224.8787472,0.898513676,236.1316738,3,70.01721007,0.082890714,165.4289386,0.082890714,0.252990406,0.391137936,0,0,0,200,,
alloy_48,417,99.33687809,0,0,0,0,0,0,0,0,0,0,0,0,0,0,0,0,0,0,0,0,0,0,0,0.663121908,0,0,0,0,0,0,0,0,0.0000000232,1.22E-16,4.07E-14,3.39E-12,1.08E-10,0.00000000194,0.177883266,125.186594,13.05304975,16.52835169,27.09922932,0,75.87400684,2.721804371,1.608342195,3.393381922,2.858840628,60.19893993,2.85884066,60.1989394,2.872377992,60.39787555,939.3089873,0.329668439,26.01326244,224.7944322,0.897480137,235.5278694,3,70.02917736,0.107742495,165.031842,0.107742495,0.524974378,0.663121908,0,0,0,195,,
