Repository: mahata-lab/Lightweight-Alloy-Machine-Learning

# ML-Guided Microalloying of Al₉₂(Ti,Fe,Co,Ni)₂ for Additive Manufacturing

This repository contains the analysis and plotting scripts used to explore ML-guided
microalloying around the ultrastrong Al₉₂Ti₂Fe₂Co₂Ni₂ alloy system for additive
manufacturing. It builds on the trained models from the main Al-alloy ICME paper and
uses them to:

- generate microalloying design spaces around Al₉₂Ti₂Fe₂Co₂Ni₂  
- predict yield strength (YS), ultimate tensile strength (UTS), elongation (El), and a
  strength–ductility quality index **Q**  
- identify top-Q candidate alloys under different microalloying scenarios  
- visualize strength–ductility maps, Q vs dopant content, and composition fingerprints

File: AM_Casting_MLReady_Cleaned_Final_v4.csv (part 6 of 21)
Alloy Name,Serial Number,Al,Ag,B,Be,Bi,C,Ca,Cd,Ce,Co,Cr,Cu,Er,Eu,Fe,Ga,Li,Mg,Mn,Mo,Nb,Ni,O,Pb,Sc,Si,Sn,Ta,Te,Ti,V,Zn,Zr,D @ 1000K (cm²/s)_weighted,D @ 500K (cm²/s)_weighted,D @ 600K (cm²/s)_weighted,D @ 700K (cm²/s)_weighted,D @ 800K (cm²/s)_weighted,D @ 900K (cm²/s)_weighted,D0 (cm²/s)_weighted,Q (kJ/mol)_weighted,atomic_number_weighted,atomic_volume_elemental_phase_A3_per_atom_mp_weighted,atomic_weight_weighted,band_gap_elemental_phase_eV_mp_weighted,bulk_modulus_vrh_elemental_phase_GPa_mp_weighted,density_elemental_phase_g_cm3_mp_weighted,electronegativity_weighted,formation_energy_eV_atom,lattice_a_elemental_phase_A_mp_weighted,lattice_alpha_elemental_phase_deg_mp_weighted,lattice_b_elemental_phase_A_mp_weighted,lattice_beta_elemental_phase_deg_mp_weighted,lattice_c_elemental_phase_A_mp_weighted,lattice_gamma_elemental_phase_deg_mp_weighted,melting_point_K_weighted,poisson_ratio_homogeneous_elemental_phase_mp_weighted,shear_modulus_vrh_elemental_phase_GPa_mp_weighted,space_group_number_elemental_phase_mp_weighted,specific_heat_J_gK_weighted,thermal_conductivity_W_mK_weighted,valence_electrons_weighted,young_modulus_vrh_elemental_phase_GPa_mp_weighted,Size_Mismatch_δ,SFE_weighted_mJ_m2,Size_Mismatch_δ.1,Total_Excess_Solute,L12_Score,Ternary_L12_Avg,Ternary_ThreePhase_Avg,Process,YS,UTS,Elongation
alloy_49,418,99.12465444,0,0,0,0,0,0,0,0,0,0,0,0,0,0,0,0,0,0,0,0,0,0,0,0.875345564,0,0,0,0,0,0,0,0,0.0000000232,1.22E-16,4.06E-14,3.38E-12,1.08E-10,0.00000000193,0.178485981,125.470337,13.07002765,16.54647669,27.13738713,0,75.83368434,2.722365768,1.607811636,3.394464262,2.859764377,60.26260702,2.859764406,60.26260649,2.87763396,60.52520974,941.1776803,0.329562327,26.01750691,224.7286429,0.896673687,235.0567328,3,70.0385152,0.123621316,164.7219955,0.123621316,0.737198034,0.875345564,0,0,0,190,,
alloy_50,419,94.15039489,0,0,0,0,0,0,0,0,0,0,0,0,0,0,0,0,5.849605109,0,0,0,0,0,0,0,0,0,0,0,0,0,0,0,0.0000000232,1.23E-16,4.08E-14,3.38E-12,1.08E-10,0.00000000193,0.224200746,124.6919235,12.94150395,16.81846938,26.82381554,0,73.60166191,2.666336162,1.592451185,3.280027424,2.874443062,61.75488471,2.874443054,61.75488421,2.989633095,63.50976527,932.8575463,0.327660158,25.47353554,223.1866224,0.907019526,232.2618199,2.941503949,68.53759872,0.277062384,160.8523475,0.277062384,0,0,0,0,0,147,259,
alloy_51,420,93.96418624,0,0,0,0,0,0,0,0,0,0,0,0,0,0,0,0,5.856588965,0,0,0,0,0,0,0.179224795,0,0,0,0,0,0,0,0,0.0000000231,1.23E-16,4.08E-14,3.38E-12,1.08E-10,0.00000000193,0.224767291,124.932015,12.95577209,16.8341901,26.85585369,0,73.56474581,2.666746137,1.591982171,3.280810174,2.875245251,61.8107473,2.875245239,61.8107468,2.994231406,63.62149045,934.4349432,0.327567752,25.47649149,223.1288977,0.906346853,231.8582839,2.94143411,68.54373865,0.282131801,160.5845335,0.282131801,0.041077265,0.179224795,0,0,0,368,401,
alloy_52,421,94.96129887,0,0,0,0,0,0,0,0,0,0,0,0,0,0,0,0,4.438758785,0,0,0,0,0,0,0.599942345,0,0,0,0,0,0,0,0,0.0000000231,1.23E-16,4.06E-14,3.37E-12,1.08E-10,0.00000000192,0.214279209,125.3995198,13.0036078,16.7860757,26.96935477,0,74.06611985,2.680878302,1.595183868,3.309611041,2.872595186,61.51161355,2.87259518,61.51161304,2.972250007,63.02322292,938.2879343,0.327924525,25.61251056,223.4380026,0.90304673,232.0727334,2.955612412,68.91670777,0.262288677,161.2179764,0.262288677,0.461794815,0.599942345,0,0,0,420,525,
alloy_53,422,99.86182997,0,0,0,0,0,0,0,0,0,0,0,0,0,0,0,0,0,0,0,0,0,0,0,0.138170032,0,0,0,0,0,0,0,0,0.0000000234,1.23E-16,4.09E-14,3.41E-12,1.09E-10,0.00000000195,0.176392403,124.4847333,13.0110536,16.48351807,27.00484297,0,75.97374769,2.720415711,1.609654575,3.390704667,2.856555661,60.04145438,2.856555704,60.04145385,2.859376943,60.08290444,934.6866286,0.329930915,26.0027634,224.9571673,0.899474954,236.6932625,3,70.00607948,0.049345157,165.7982718,0.049345157,0.0000225,0.138170032,0,0,0,198,208,
alloy_54,423,99.77158196,0,0,0,0,0,0,0,0,0,0,0,0,0,0,0,0,0,0,0,0,0,0,0,0.228418036,0,0,0,0,0,0,0,0,0.0000000233,1.23E-16,4.09E-14,3.4E-12,1.09E-10,0.00000000195,0.176648707,124.6053949,13.01827344,16.49122572,27.02106956,0,75.95660057,2.720654445,1.609428955,3.391164932,2.856948485,60.06852878,2.856948526,60.06852825,2.861612041,60.13705324,935.4812893,0.329885791,26.00456836,224.9291904,0.899132011,236.492912,3,70.01005039,0.063409511,165.6665097,0.063409511,0.090270506,0.228418036,0,0,0,240,264,
alloy_55,424,98.89107944,0,0,0,0,0,0,0,0,0,0,0,0,0,0,0,0,1.108920559,0,0,0,0,0,0,0,0,0,0,0,0,0,0,0,0.0000000234,1.23E-16,4.1E-14,3.41E-12,1.09E-10,0.00000000195,0.185137505,124.3742977,12.98891079,16.53745201,26.95039182,0,75.54534257,2.709867537,1.606673238,3.369152293,2.859459205,60.33267951,2.859459241,60.33267898,2.881296606,60.66535472,933.353896,0.329556432,25.90019715,224.6562346,0.901330705,236.1017743,2.988910794,69.72276986,0.124328161,165.0241499,0.124328161,0,0,0,0,0,43,111,
alloy_56,425,99.41551173,0,0,0,0,0,0,0,0,0,0,0,0,0,0,0,0,0,0.493945202,0,0,0,0,0,0.090543069,0,0,0,0,0,0,0,0,0.0000000233,1.22E-16,4.08E-14,3.39E-12,1.08E-10,0.00000000194,0.17736358,124.90858,13.06651687,16.46241414,27.13438672,0,76.20013271,2.741456118,1.609477275,3.388140227,2.88119851,60.271527,2.881198554,60.27152647,2.883047557,60.29868898,937.1594562,0.329559572,26.26360182,224.932416,0.897581366,235.6669214,3.019757808,70.63623375,0.088148266,165.8671509,0.088148266,0,0.090543069,0,0,0,216,221,
alloy_57,426,98.70967552,0,0,0,0,0,0,0,0,0,0,0,0,0,0,0,0,1.110250773,0,0,0,0,0,0,0.180073706,0,0,0,0,0,0,0,0,0.0000000233,1.23E-16,4.09E-14,3.4E-12,1.09E-10,0.00000000194,0.185659876,124.6151453,13.00330339,16.55291009,26.98273356,0,75.51058318,2.710331673,1.606219063,3.370045661,2.86024722,60.38710068,2.860247252,60.38710016,2.885786741,60.77419707,934.9393597,0.329465863,25.9036789,224.5999994,0.900648021,235.7009332,2.988897492,69.73036055,0.13626734,164.7600717,0.13626734,0.041926176,0.180073706,0,0,0,288,303,
alloy_58,427,99.20312308,0,0,0,0,0,0,0,0,0,0,0,0,0,0,0,0,0,0.494641337,0,0,0,0,0,0.302235583,0,0,0,0,0,0,0,0,0.0000000232,1.22E-16,4.07E-14,3.38E-12,1.08E-10,0.00000000193,0.177966346,125.1923,13.08353581,16.48046977,27.17264368,0,76.16021743,2.74204594,1.608947626,3.389216587,2.88215497,60.33537913,2.882155009,60.33537861,2.888325393,60.42604886,939.0275484,0.329453169,26.26820462,224.8667357,0.896774011,235.1953685,3.019785653,70.64643928,0.107373897,165.5565425,0.107373897,0.164088053,0.302235583,0,0,0,309,323,
alloy_59,428,99.86182997,0,0,0,0,0,0,0,0,0,0,0,0,0,0,0,0,0,0,0,0,0,0,0,0.138170032,0,0,0,0,0,0,0,0,0.0000000234,1.23E-16,4.09E-14,3.41E-12,1.09E-10,0.00000000195,0.176392403,124.4847333,13.0110536,16.48351807,27.00484297,0,75.97374769,2.720415711,1.609654575,3.390704667,2.856555661,60.04145438,2.856555704,60.04145385,2.859376943,60.08290444,934.6866286,0.329930915,26.0027634,224.9571673,0.899474954,236.6932625,3,70.00607948,0.049345157,165.7982718,0.049345157,0.0000225,0.138170032,0,0,0,147,157,
alloy_60,429,99.77158196,0,0,0,0,0,0,0,0,0,0,0,0,0,0,0,0,0,0,0,0,0,0,0,0.228418036,0,0,0,0,0,0,0,0,0.0000000233,1.23E-16,4.09E-14,3.4E-12,1.09E-10,0.00000000195,0.176648707,124.6053949,13.01827344,16.49122572,27.02106956,0,75.95660057,2.720654445,1.609428955,3.391164932,2.856948485,60.06852878,2.856948526,60.06852825,2.861612041,60.13705324,935.4812893,0.329885791,26.00456836,224.9291904,0.899132011,236.492912,3,70.01005039,0.063409511,165.6665097,0.063409511,0.090270506,0.228418036,0,0,0,193,199,
alloy_61,430,99.54850601,0,0,0,0,0,0,0,0,0,0,0,0,0,0,0,0,0,0,0,0,0,0,0,0.451493986,0,0,0,0,0,0,0,0,0.0000000233,1.22E-16,4.08E-14,3.39E-12,1.09E-10,0.00000000194,0.177282243,124.9036475,13.03611952,16.51027756,27.06117862,0,75.91421614,2.72124455,1.608871265,3.392302619,2.857919471,60.13545156,2.857919508,60.13545103,2.867136779,60.2708988,937.44554,0.329774253,26.00902988,224.8600369,0.898284323,235.9976834,3,70.01986574,0.089022641,165.3408188,0.089022641,0.313346456,0.451493986,0,0,0,265,,
alloy_62,431,99.39740389,0,0,0,0,0,0,0,0,0,0,0,0,0,0,0,0,0,0,0,0,0,0,0,0.602596108,0,0,0,0,0,0,0,0,0.0000000233,1.22E-16,4.08E-14,3.39E-12,1.08E-10,0.00000000194,0.177711373,125.105671,13.04820769,16.52318247,27.08834678,0,75.88550674,2.721644261,1.60849351,3.39307324,2.858577176,60.18078219,2.85857721,60.18078166,2.870879,60.36156007,938.7760395,0.329698702,26.01205192,224.8131952,0.897710135,235.6622366,3,70.02651423,0.102747359,165.1202097,0.102747359,0.464448578,0.602596108,0,0,0,280,,
alloy_63,432,99.24599819,0,0,0,0,0,0,0,0,0,0,0,0,0,0,0,0,0,0,0,0,0,0,0,0.75400181,0,0,0,0,0,0,0,0,0.0000000232,1.22E-16,4.07E-14,3.38E-12,1.08E-10,0.00000000194,0.178141365,125.3081004,13.06032014,16.5361133,27.11556953,0,75.85673966,2.722044776,1.608114995,3.393845409,2.859236202,60.2262039,2.859236233,60.22620337,2.87462874,60.45240349,940.1092121,0.329622999,26.01508004,224.7662594,0.897134793,235.326116,3,70.03317608,0.114822075,164.8991574,0.114822075,0.61585428,0.75400181,0,0,0,220,,
alloy_64,433,99.32902304,0,0,0,0,0,0,0,0,0,0,0,0,0,0,0,0,0.223014086,0.246657931,0,0,0,0,0,0.15674136,0,0,0,0,0,0,0,0.04456358,0.0000000234,1.25E-16,4.13E-14,3.42E-12,1.09E-10,0.00000000195,0.178756899,124.7611383,13.05194029,16.49294853,27.09982082,0,75.99404196,2.730647181,1.608666332,3.386721942,2.869921425,60.24932375,2.869921466,60.24932323,2.878374769,60.37661851,936.8033866,0.329639554,26.11691171,224.8487285,0.898359742,235.8105777,3.008081812,70.27488669,0.098109481,165.5242662,0.098109481,0.027635174,0.20130494,0,1,0,162,201,
alloy_65,434,99.69930547,0,0,0,0,0,0,0,0,0,0,0,0,0,0,0,0,0,0,0,0,0,0,0,0.300694533,0,0,0,0,0,0,0,0,0.0000000233,1.23E-16,4.09E-14,3.4E-12,1.09E-10,0.00000000194,0.176853972,124.7020286,13.02405556,16.49739851,27.03406488,0,75.94286804,2.720845639,1.609248264,3.391533542,2.857263084,60.09021173,2.857263124,60.0902112,2.863402053,60.18041914,936.1177056,0.329849653,26.00601389,224.9067847,0.898857361,236.3324581,3,70.01323056,0.072719841,165.560986,0.072719841,0.162547003,0.300694533,0,0,0,160,,
alloy_66,435,97.78254075,0,0,0,0,0,0,0,0,0,0,0.053559112,0,0,0.170645737,0,0,1.176265523,0.619510744,0,0,0,0,0,0,0.145421427,0,0,0,0,0,0.052056704,0,0.0000000239,0.047788054,4.2E-14,3.55E-12,1.13E-10,0.00000000201,2.807670773,125.6538854,13.10363589,16.51360438,27.21226486,0.000887798,76.01357916,2.750033371,1.607072784,3.367288083,2.891338042,60.72617331,2.891338071,60.72617325,2.918367635,61.1278934,939.6694318,0.328856627,26.41661694,224.5793935,0.897226726,234.2570145,3.031974108,70.87868773,0.186713258,164.5786127,0.186713258,0.15788036,0,0,1,0,58.6,166,20
alloy_67,436,96.80820227,0,0,0,0,0,0,0,0,0,0.129876274,0.021254034,0,0,0.096739868,0,0,2.778460336,0.024584237,0,0,0,0,0,0,0.120225152,0,0,0,0,0,0.020657828,0,0.0000000235,0.018963886,4.13E-14,3.45E-12,1.1E-10,0.00000000197,2.598162822,125.3710981,13.01014281,16.62953683,26.99015241,0.000733975,75.11025207,2.707527317,1.602346187,3.340523132,2.866828767,60.9198877,2.866828785,60.9198833,2.923534121,61.77845312,936.7372828,0.328599888,26.00536083,224.1417758,0.901768948,234.2598174,2.986693827,69.83743485,0.218420552,163.1568872,0.218420552,0.201741587,0,0,0,0,106,191.5,15
alloy_68,437,98.85408391,0,0,0,0,0,0,0,0,0,0,0,0,0,0,0,0,0.665775926,0,0,0,0,0,0,0,0.480140166,0,0,0,0,0,0,0,0.0000000233,1.22E-16,4.08E-14,3.39E-12,1.08E-10,0.00000000194,8.823163935,125.9564375,12.99814364,16.52891516,26.96755334,0.002931256,75.83170243,2.711981345,1.609395079,3.383437151,2.862827909,60.19973618,2.862827953,60.19973561,2.875938986,60.399468,937.0182935,0.32949362,26.1974353,224.8032123,0.899886665,236.0381982,2.998143642,70.12164012,0.182930466,165.4112906,0.182930466,0,0,0,1,0,75,95,
alloy_69,438,96.90720792,0,0,0,0,0,0,0,0,0,0.062147305,0,0,0,0,0,0,2.991431949,0.039212825,0,0,0,0,0,0,0,0,0,0,0,0,0,0,0.0000000233,1.23E-16,4.09E-14,3.39E-12,1.08E-10,0.00000000194,0.312493006,124.7086047,12.98162742,16.64558561,26.92664193,0,74.84297028,2.696672221,1.60103325,3.334018025,2.867452221,60.93547705,2.867452239,60.93547455,2.926359667,61.8329037,934.1610847,0.32869748,25.80686502,224.072005,0.903145362,234.3981355,2.973518613,69.4322223,0.204874578,163.2695194,0.204874578,0.051767387,0,0,0,0,180,260,14
alloy_70,439,96.20361752,0,0,0,0,0,0,0,0,0,0.065206895,0.021342023,0,0,0.097140263,0,0,3.013156841,0.370290045,0,0,0,0,0,0,0.120722725,0,0,0,0.056665351,0,0.051858332,0,0.0000000239,0.047605949,4.21E-14,3.55E-12,1.13E-10,0.00000000201,2.493390237,125.5138385,13.05264198,16.63338228,27.08833676,0.000737012,75.12975012,2.720308433,1.601377733,3.334227513,2.885787376,61.1683996,2.885787391,61.16839727,2.946838776,62.12381373,938.4342271,0.32827602,26.1259206,224.0098642,0.900511984,233.2093717,2.999641746,70.12494331,0.23416003,162.9292927,0.23416003,0.137472603,0.028332675,0,1,0,138,240,12.95
alloy_71,440,94.82050874,0,0,0,0,0,0,0,0,0,0.078020145,0.021279798,0,0,0.121071266,0,0,4.450918562,0.22152615,0,0,0,0,0,0,0.192593156,0,0,0,0.042375075,0,0.051707113,0,0.0000000238,0.04746713,4.21E-14,3.54E-12,1.13E-10,0.000000002,3.821947934,125.7674631,13.0243301,16.7247549,27.01620059,0.001175781,74.51884828,2.701885988,1.597430947,3.308886321,2.883241346,61.53282379,2.883241347,61.53282112,2.973227533,62.91989289,938.1800455,0.327760587,25.97839324,223.5838719,0.902615596,232.2974983,2.981451734,69.67206143,0.275346916,161.6222296,0.275346916,0.174216854,0.021187538,0,1,0,152.5,261,12.95
alloy_72,441,94.22081979,0,0,0,0,0,0,0,0,0,0.078021515,0.021280158,0,0,0.096858775,0,0,4.95173674,0.34460246,0,0,0,0,0,0,0.192596699,0,0,0,0.042375819,0,0.051708049,0,0.0000000238,0.047467989,4.2E-14,3.54E-12,1.13E-10,0.000000002,3.825974961,125.8947372,13.03094392,16.75134451,27.03025176,0.001175803,74.34490902,2.701306485,1.595801391,3.298677036,2.891107795,61.73669374,2.891107793,61.736691,2.990574298,63.26929467,938.6358372,0.32747148,25.98499454,223.4178033,0.902808591,231.6476665,2.980156177,69.67026085,0.288960038,161.2092485,0.288960038,0.150005734,0.02118791,0,1,0,148,248.5,12.95
alloy_73,442,93.5488835,0,0,0,0,0,0,0,0,0,0.064968987,0.021264131,0,0,0.096785778,0,0,5.670748931,0.368938741,0,0,0,0,0,0,0.120282266,0,0,0,0.056458539,0,0.051669126,0,0.0000000237,0.047432257,4.2E-14,3.54E-12,1.13E-10,0.000000002,2.506924344,125.6882046,13.025764,16.79098036,27.01669013,0.000734323,74.0388049,2.695803162,1.593403434,3.28426159,2.894113098,61.9647121,2.894113089,61.96470979,3.00749102,63.71721603,938.136711,0.327214876,25.88528825,223.1862152,0.903712421,231.0616483,2.972957179,69.45734052,0.298164903,160.580651,0.298164903,0.136880209,0.028229269,0,1,0,188.5,305.5,12.95
alloy_74,443,98.45024637,0,0,0,0,0,0,0,0,0,0.052091,0.042623039,0,0,0.169752578,0,0,0.752212898,0.04930146,0,0,0,0,0,0,0.385760887,0,0,0,0.056584361,0,0.041427403,0,0.0000000238,0.038030356,4.19E-14,3.52E-12,1.13E-10,0.000000002,7.22211425,126.0133665,13.04900444,16.51636542,27.08333913,0.00235507,76.04473687,2.730369571,1.609332557,3.382314395,2.8647901,60.34601474,2.864790135,60.34601299,2.88222995,60.63413,939.3769028,0.329301845,26.33322579,224.7473777,0.89832067,235.4959309,3.01606205,70.52207554,0.185004273,164.8406213,0.185004273,0.196969022,0.028292181,0,1,0,,150,20
alloy_75,444,96.90720792,0,0,0,0,0,0,0,0,0,0.062147305,0,0,0,0,0,0,2.991431949,0.039212825,0,0,0,0,0,0,0,0,0,0,0,0,0,0,0.0000000233,1.23E-16,4.09E-14,3.39E-12,1.08E-10,0.00000000194,0.312493006,124.7086047,12.98162742,16.64558561,26.92664193,0,74.84297028,2.696672221,1.60103325,3.334018025,2.867452221,60.93547705,2.867452239,60.93547455,2.926359667,61.8329037,934.1610847,0.32869748,25.80686502,224.072005,0.903145362,234.3981355,2.973518613,69.4322223,0.204874578,163.2695194,0.204874578,0.051767387,0,0,0,0,125,250,18
alloy_76,445,96.49697341,0,0,0,0,0,0,0,0,0,0.051971611,0,0,0,0,0,0,3.057547266,0.393507716,0,0,0,0,0,0,0,0,0,0,0,0,0,0,0.0000000232,1.23E-16,4.07E-14,3.38E-12,1.08E-10,0.00000000193,0.295533076,125.0349744,13.02236233,16.6376297,27.02139154,0,74.96320517,2.71085257,1.600617239,3.331037624,2.885474111,61.12753278,2.885474129,61.12753061,2.945683484,62.04479435,936.1018223,0.328399809,25.97963457,224.0227586,0.901782452,233.547135,2.986723984,69.84792373,0.217773546,163.2173327,0.217773546,0.041591693,0,0,1,0,124.105626,248.211252,18
alloy_77,446,95.99539339,0,0,0,0,0,0,0,0,0,0.12938796,0,0,0,0,0,0,3.875218649,0,0,0,0,0,0,0,0,0,0,0,0,0,0,0,0.0000000232,1.23E-16,4.08E-14,3.39E-12,1.08E-10,0.00000000194,0.440602407,124.9124806,12.97548049,16.69704941,26.90890453,0,74.51984624,2.689484587,1.598439038,3.318064544,2.868348766,61.20138718,2.868348777,61.20138254,2.944659567,62.3639477,934.6771243,0.328294647,25.76638561,223.8038577,0.904068017,233.6759187,2.965129452,69.30161617,0.231755293,162.3879624,0.231755293,0.119008042,0,0,0,0,115,240,25
alloy_78,447,95.99539339,0,0,0,0,0,0,0,0,0,0.12938796,0,0,0,0,0,0,3.875218649,0,0,0,0,0,0,0,0,0,0,0,0,0,0,0,0.0000000232,1.23E-16,4.08E-14,3.39E-12,1.08E-10,0.00000000194,0.440602407,124.9124806,12.97548049,16.69704941,26.90890453,0,74.51984624,2.689484587,1.598439038,3.318064544,2.868348766,61.20138718,2.868348777,61.20138254,2.944659567,62.3639477,934.6771243,0.328294647,25.76638561,223.8038577,0.904068017,233.6759187,2.965129452,69.30161617,0.231755293,162.3879624,0.231755293,0.119008042,0,0,0,0,115,240,25
alloy_79,448,95.99539339,0,0,0,0,0,0,0,0,0,0.12938796,0,0,0,0,0,0,3.875218649,0,0,0,0,0,0,0,0,0,0,0,0,0,0,0,0.0000000232,1.23E-16,4.08E-14,3.39E-12,1.08E-10,0.00000000194,0.440602407,124.9124806,12.97548049,16.69704941,26.90890453,0,74.51984624,2.689484587,1.598439038,3.318064544,2.868348766,61.20138718,2.868348777,61.20138254,2.944659567,62.3639477,934.6771243,0.328294647,25.76638561,223.8038577,0.904068017,233.6759187,2.965129452,69.30161617,0.231755293,162.3879624,0.231755293,0.119008042,0,0,0,0,117.210869,241.316495,25
alloy_80,449,96.20361752,0,0,0,0,0,0,0,0,0,0.065206895,0.021342023,0,0,0.097140263,0,0,3.013156841,0.370290045,0,0,0,0,0,0,0.120722725,0,0,0,0.056665351,0,0.051858332,0,0.0000000239,0.047605949,4.21E-14,3.55E-12,1.13E-10,0.00000000201,2.493390237,125.5138385,13.05264198,16.63338228,27.08833676,0.000737012,75.12975012,2.720308433,1.601377733,3.334227513,2.885787376,61.1683996,2.885787391,61.16839727,2.946838776,62.12381373,938.4342271,0.32827602,26.1259206,224.0098642,0.900511984,233.2093717,2.999641746,70.12494331,0.23416003,162.9292927,0.23416003,0.137472603,0.028332675,0,1,0,103.5,225.5,13
alloy_81,450,95.2942214,0,0,0,0,0,0,0,0,0,0.051807762,0,0,0,0,0,0,4.433320582,0.220650258,0,0,0,0,0,0,0,0,0,0,0,0,0,0,0.0000000232,1.23E-16,4.08E-14,3.38E-12,1.08E-10,0.00000000193,0.306187609,124.9560941,12.98784368,16.72514999,26.93628645,0,74.3229432,2.690805928,1.596593552,3.305984352,2.881125946,61.45470088,2.881125951,61.45469872,2.968426779,62.78469444,934.9436041,0.327987982,25.76405469,223.6100909,0.904160119,232.8291651,2.966047037,69.28238041,0.250781561,162.0090517,0.250781561,0.041427845,0,0,1,0,131.000383,268.895523,14
alloy_82,451,95.26718095,0,0,0,0,0,0,0,0,0,0.07773031,0,0,0,0,0,0,4.434385478,0.220703259,0,0,0,0,0,0,0,0,0,0,0,0,0,0,0.0000000231,1.23E-16,4.08E-14,3.38E-12,1.08E-10,0.00000000193,0.352811465,125.0269085,12.99069087,16.72433323,26.94275866,0,74.34430485,2.691803885,1.596603287,3.306148133,2.881161257,61.46282372,2.881161262,61.46282074,2.96848306,62.79313593,935.2669353,0.327956407,25.78705801,223.6107935,0.904044522,232.7910859,2.966816185,69.33636015,0.251432165,161.9675818,0.251432165,0.067350393,0,0,1,0,130,270,14
alloy_83,452,94.82050874,0,0,0,0,0,0,0,0,0,0.078020145,0.021279798,0,0,0.121071266,0,0,4.450918562,0.22152615,0,0,0,0,0,0,0.192593156,0,0,0,0.042375075,0,0.051707113,0,0.0000000238,0.04746713,4.21E-14,3.54E-12,1.13E-10,0.000000002,3.821947934,125.7674631,13.0243301,16.7247549,27.01620059,0.001175781,74.51884828,2.701885988,1.597430947,3.308886321,2.883241346,61.53282379,2.883241347,61.53282112,2.973227533,62.91989289,938.1800455,0.327760587,25.97839324,223.5838719,0.902615596,232.2974983,2.981451734,69.67206143,0.275346916,161.6222296,0.275346916,0.174216854,0.021187538,0,1,0,110.5,246.5,11
alloy_84,453,94.61694795,0,0,0,0,0,0,0,0,0,0.051874332,0,0,0,0,0,0,4.938406552,0.392771165,0,0,0,0,0,0,0,0,0,0,0,0,0,0,0.0000000231,1.23E-16,4.07E-14,3.37E-12,1.08E-10,0.00000000193,0.310854777,125.1599997,13.00345465,16.74915161,26.97094232,0,74.19164707,2.693546228,1.594975055,3.29568024,2.891381767,61.69139693,2.891381768,61.69139478,2.988628654,63.17291629,935.8993709,0.327648171,25.80988028,223.4397472,0.904043014,232.0254663,2.967883011,69.37656281,0.267614592,161.5558228,0.267614592,0.041494415,0,0,1,0,158.579411,296.474551,20
alloy_85,454,94.22081979,0,0,0,0,0,0,0,0,0,0.078021515,0.021280158,0,0,0.096858775,0,0,4.95173674,0.34460246,0,0,0,0,0,0,0.192596699,0,0,0,0.042375819,0,0.051708049,0,0.0000000238,0.047467989,4.2E-14,3.54E-12,1.13E-10,0.000000002,3.825974961,125.8947372,13.03094392,16.75134451,27.03025176,0.001175803,74.34490902,2.701306485,1.595801391,3.298677036,2.891107795,61.73669374,2.891107793,61.736691,2.990574298,63.26929467,938.6358372,0.32747148,25.98499454,223.4178033,0.902808591,231.6476665,2.980156177,69.67026085,0.288960038,161.2092485,0.288960038,0.150005734,0.02118791,0,1,0,117,283,12.95
alloy_86,455,93.73466321,0,0,0,0,0,0,0,0,0,0.05182868,0,0,0,0,0,0,5.821082605,0.392425505,0,0,0,0,0,0,0,0,0,0,0,0,0,0,0.0000000231,1.23E-16,4.07E-14,3.37E-12,1.08E-10,0.00000000192,0.31804516,125.2186733,12.99458139,16.80148818,26.9472668,0,73.82955945,2.685424465,1.592327211,3.279087231,2.894154195,61.95601502,2.894154188,61.95601287,3.008782566,63.70233719,935.8043618,0.327295432,25.73021561,223.1661435,0.905103883,231.3113562,2.959041055,69.15535594,0.287325496,160.7760946,0.287325496,0.041448762,0,0,1,0,165.474168,310.264065,22
alloy_87,456,93.5488835,0,0,0,0,0,0,0,0,0,0.064968987,0.021264131,0,0,0.096785778,0,0,5.670748931,0.368938741,0,0,0,0,0,0,0.120282266,0,0,0,0.056458539,0,0.051669126,0,0.0000000237,0.047432257,4.2E-14,3.54E-12,1.13E-10,0.000000002,2.506924344,125.6882046,13.025764,16.79098036,27.01669013,0.000734323,74.0388049,2.695803162,1.593403434,3.28426159,2.894113098,61.9647121,2.894113089,61.96470979,3.00749102,63.71721603,938.136711,0.327214876,25.88528825,223.1862152,0.903712421,231.0616483,2.972957179,69.45734052,0.298164903,160.580651,0.298164903,0.136880209,0.028229269,0,1,0,130.5,298,12.95
alloy_88,457,94.08068854,0,0,0,0,0,0,0,0,0,0,0.505660833,0,0,0,0,0,0,0,0,0,0,0,0,0,0,5.413650622,0,0,0,0,0,0,0.000000121,5.413650622,1.22E-13,1.68E-11,6.43E-10,0.0000000113,0.168737335,118.1681699,15.08395646,17.47365494,32.13086188,0,75.35999312,2.906699828,1.630414194,3.376971534,2.951193275,60.00000331,2.95119329,60.000003,2.951193941,60.0000025,912.423981,0.331674661,25.67815333,225.108273,0.860608306,228.6260777,3.094589373,69.22066638,0.147560337,157.6510886,0.147560337,0,0,0,0,0,172.368925,193.053196,10
alloy_89,458,95.26718095,0,0,0,0,0,0,0,0,0,0.07773031,0,0,0,0,0,0,4.434385478,0.220703259,0,0,0,0,0,0,0,0,0,0,0,0,0,0,0.0000000231,1.23E-16,4.08E-14,3.38E-12,1.08E-10,0.00000000193,0.352811465,125.0269085,12.99069087,16.72433323,26.94275866,0,74.34430485,2.691803885,1.596603287,3.306148133,2.881161257,61.46282372,2.881161262,61.46282074,2.96848306,62.79313593,935.2669353,0.327956407,25.78705801,223.6107935,0.904044522,232.7910859,2.966816185,69.33636015,0.251432165,161.9675818,0.251432165,0.067350393,0,0,1,0,205,290,12
alloy_90,459,94.69672545,0,0,0,0,0,0,0,0,0,0.077794914,0,0,0,0,0,0,4.881878113,0.34360152,0,0,0,0,0,0,0,0,0,0,0,0,0,0,0.0000000231,1.23E-16,4.07E-14,3.37E-12,1.08E-10,0.00000000193,0.356890269,125.1783673,13.00097084,16.74661862,26.96518913,0,74.21496237,2.692963686,1.595187102,3.297158108,2.888758672,61.65789015,2.888758673,61.65788716,2.984892412,63.12245014,935.9404943,0.327679014,25.81197725,223.4622415,0.90406505,232.1468539,2.967259127,69.38193179,0.265608043,161.5673566,0.265608043,0.067414996,0,0,1,0,230,315,
alloy_91,460,94.26329164,0,0,0,0,0,0,0,0,0,0.061983782,0,0,0,0,0,0,5.635614927,0.039109648,0,0,0,0,0,0,0,0,0,0,0,0,0,0,0.0000000231,1.23E-16,4.08E-14,3.38E-12,1.08E-10,0.00000000193,0.333986789,124.8852172,12.95515522,16.80233607,26.85597248,0,73.7586725,2.672381225,1.593100681,3.284306709,2.8758043,61.72863175,2.875804295,61.72862927,2.98678048,63.41931329,933.8815963,0.327640086,25.56868834,223.25231,0.90631955,232.2568177,2.94706775,68.77070272,0.274728951,160.941986,0.274728951,0.051603864,0,0,0,0,255,350,
alloy_92,461,99.9490121,0,0,0,0,0,0,0,0,0,0,0.050987901,0,0,0,0,0,0,0,0,0,0,0,0,0,0,0,0,0,0,0,0,0,0.0000000234,1.23E-16,4.1E-14,3.41E-12,1.09E-10,0.00000000195,0.176228426,124.342218,13.00815806,16.46915512,26.99864628,0,76.03263226,2.723363885,1.610147865,3.390050988,2.855787858,60.00000338,2.855787904,60.00000285,2.855788611,60.00000243,933.6863417,0.330005099,26.01121734,225,0.899739962,237.0836202,3.004079032,70.03059274,0.023681067,165.9551306,0.023681067,0,0,0,0,0,105,110,12
alloy_93,462,99.1126683,0,0,0,0,0,0,0,0,0,0,0,0,0,0,0,0,0.887331697,0,0,0,0,0,0,0,0,0,0,0,0,0,0,0,0.0000000234,1.23E-16,4.1E-14,3.41E-12,1.09E-10,0.00000000195,0.183311613,124.3594512,12.99112668,16.52431671,26.95630824,0,75.636194,2.711902278,1.607338005,3.373318164,2.858758831,60.26620286,2.858758868,60.26620233,2.876232747,60.53240141,933.3770964,0.329645067,25.92014015,224.7249272,0.901064798,236.2812613,2.991126683,69.77816708,0.111368555,165.2191481,0.111368555,0,0,0,0,0,130,140,10
alloy_94,463,99.14811593,0,0,0,0,0,0,0,0,0,0,0,0,0,0,0,0,0.55646351,0.29542056,0,0,0,0,0,0,0,0,0,0,0,0,0,0,0.0000000233,1.23E-16,4.09E-14,3.4E-12,1.09E-10,0.00000000194,0.181247001,124.6288631,13.02988583,16.49451441,27.04774201,0,75.90183501,2.727599753,1.608153357,3.378150009,2.87257553,60.31309056,2.87257557,60.31309003,2.883534052,60.48002866,935.1415143,0.329541078,26.10649118,224.8038627,0.89942699,235.8721902,3.006252187,70.23902244,0.107443472,165.5088612,0.107443472,0,0,0,1,0,130,150,7
alloy_95,464,99.35530284,0,0,0,0,0,0,0,0,0,0,0.051301383,0,0,0,0,0,0,0.593395775,0,0,0,0,0,0,0,0,0,0,0,0,0,0,0.0000000232,1.22E-16,4.07E-14,3.39E-12,1.08E-10,0.00000000194,0.177559037,124.9281592,13.07941571,16.44867294,27.16467437,0,76.29392703,2.748812279,1.609792737,3.387262341,2.885640303,60.2935635,2.885640349,60.29356297,2.885641052,60.29356255,937.162182,0.329530414,26.32578606,224.9525283,0.897246101,235.7241305,3.027839942,70.79032742,0.089179907,165.9545853,0.089179907,0,0,0,1,0,125,130,10
alloy_96,465,97.78254075,0,0,0,0,0,0,0,0,0,0,0.053559112,0,0,0.170645737,0,0,1.176265523,0.619510744,0,0,0,0,0,0,0.145421427,0,0,0,0,0,0.052056704,0,0.0000000239,0.047788054,4.2E-14,3.55E-12,1.13E-10,0.00000000201,2.807670773,125.6538854,13.10363589,16.51360438,27.21226486,0.000887798,76.01357916,2.750033371,1.607072784,3.367288083,2.891338042,60.72617331,2.891338071,60.72617325,2.918367635,61.1278934,939.6694318,0.328856627,26.41661694,224.5793935,0.897226726,234.2570145,3.031974108,70.87868773,0.186713258,164.5786127,0.186713258,0.15788036,0,0,1,0,157.5,185.5,11.25
alloy_97,466,95.95773932,0,0,0,0,0,0,0,0,0,0.077966853,0.021265235,0,0,0.096790851,0,0,3.447106481,0.122986015,0,0,0,0,0,0,0.192461638,0,0,0,0.042346131,0,0.041337472,0,0.0000000237,0.037947799,4.19E-14,3.52E-12,1.12E-10,0.00000000199,3.810568227,125.5873767,13.017612,16.67001014,27.00443269,0.001174978,74.86475957,2.705120574,1.600443513,3.328214126,2.875226146,61.1725115,2.875226157,61.17250876,2.944828961,62.25059006,937.518055,0.328259083,26.00102384,223.9051853,0.901987711,233.3872309,2.985396593,69.75849489,0.247105548,162.5642147,0.247105548,0.149883149,0.021173065,0,1,0,166,232.5,14.5
alloy_98,467,96.20361752,0,0,0,0,0,0,0,0,0,0.065206895,0.021342023,0,0,0.097140263,0,0,3.013156841,0.370290045,0,0,0,0,0,0,0.120722725,0,0,0,0.056665351,0,0.051858332,0,0.0000000239,0.047605949,4.21E-14,3.55E-12,1.13E-10,0.00000000201,2.493390237,125.5138385,13.05264198,16.63338228,27.08833676,0.000737012,75.12975012,2.720308433,1.601377733,3.334227513,2.885787376,61.1683996,2.885787391,61.16839727,2.946838776,62.12381373,938.4342271,0.32827602,26.1259206,224.0098642,0.900511984,233.2093717,2.999641746,70.12494331,0.23416003,162.9292927,0.23416003,0.137472603,0.028332675,0,1,0,205,265,14.05
alloy_99,468,95.62354659,0,0,0,0,0,0,0,0,0,0.129763078,0.021235518,0,0,0.096655543,0,0,3.8864538,0.02456282,0,0,0,0,0,0,0.120120415,0,0,0,0.056382568,0,0.041279664,0,0.0000000237,0.037894731,4.19E-14,3.52E-12,1.12E-10,0.000000002,2.605068555,125.4176372,13.00761302,16.69510829,26.9801995,0.000733335,74.67368905,2.699434308,1.598990401,3.320092585,2.871244052,61.27531717,2.871244059,61.27531278,2.949250578,62.48936552,937.1365477,0.328134792,25.91907646,223.7727267,0.902780387,233.2165163,2.978022685,69.59375192,0.249692776,162.0866943,0.249692776,0.201544066,0.028191284,0,0,0,205,265,13
alloy_100,469,94.51349235,0,0,0,0,0,0,0,0,0,0.025949917,0.031849985,0,0,0.084564829,0,0,4.996351979,0.171921956,0,0,0,0,0,0,0.096086395,0,0,0,0.028188352,0,0.051594234,0,0.0000000238,0.047363507,4.21E-14,3.55E-12,1.13E-10,0.00000000201,1.995150809,125.2564248,13.00187987,16.75812045,26.96398815,0.000586607,74.17624943,2.691638082,1.59547873,3.29677977,2.881313325,61.64105032,2.881313322,61.64104921,2.981709024,63.18035348,936.0380435,0.327710003,25.78425292,223.4181412,0.904060988,232.2339799,2.970354325,69.25377812,0.275609184,161.2888973,0.275609184,0.085640189,0.014094176,0,1,0,234,317,12
alloy_101,470,93.26284135,0,0,0,0,0,0,0,0,0,0,0,0,0,0,0,2.282872517,4.454286128,0,0,0,0,0,0,0,0,0,0,0,0,0,0,0,0.00000219,9.88E-10,0.0000000119,0.0000000701,0.000000276,0.000000853,0.213707782,122.9616176,12.72716989,16.82547869,26.40358291,0,72.68987555,2.629950226,1.582255045,3.266080864,2.875117299,61.75668713,2.875117261,61.75668659,3.067540245,62.67257381,922.0508705,0.328903147,25.10144804,222.2722765,0.966526127,229.922062,2.909799688,67.40027846,0.257997084,159.4320961,0.257997084,0,2.282872517,1,1,0,145,287.5,23
alloy_102,471,93.26284135,0,0,0,0,0,0,0,0,0,0,0,0,0,0,0,2.282872517,4.454286128,0,0,0,0,0,0,0,0,0,0,0,0,0,0,0,0.00000219,9.88E-10,0.0000000119,0.0000000701,0.000000276,0.000000853,0.213707782,122.9616176,12.72716989,16.82547869,26.40358291,0,72.68987555,2.629950226,1.582255045,3.266080864,2.875117299,61.75668713,2.875117261,61.75668659,3.067540245,62.67257381,922.0508705,0.328903147,25.10144804,222.2722765,0.966526127,229.922062,2.909799688,67.40027846,0.257997084,159.4320961,0.257997084,0,2.282872517,1,1,0,145,287.5,23
alloy_103,472,91.48083043,0,0,0,0,0,0,0,0,0,0,0,0,0,0,0,4.126949111,4.392220456,0,0,0,0,0,0,0,0,0,0,0,0,0,0,0,0.00000394,0.00000000179,0.0000000215,0.000000127,0.000000499,0.00000154,0.214007754,121.6352563,12.54338288,16.8942749,26.03568711,0,71.51667269,2.590778226,1.570823559,3.234791951,2.879028257,62.07765986,2.879028184,62.0776593,3.154811883,62.6353343,913.2098581,0.329481197,24.70502525,221.2035117,1.015872901,227.1693388,2.873538813,66.21530101,0.266814625,157.347585,0.266814625,0,4.126949111,1,1,0,220,350,17.1
alloy_104,473,91.48083043,0,0,0,0,0,0,0,0,0,0,0,0,0,0,0,4.126949111,4.392220456,0,0,0,0,0,0,0,0,0,0,0,0,0,0,0,0.00000394,0.00000000179,0.0000000215,0.000000127,0.000000499,0.00000154,0.214007754,121.6352563,12.54338288,16.8942749,26.03568711,0,71.51667269,2.590778226,1.570823559,3.234791951,2.879028257,62.07765986,2.879028184,62.0776593,3.154811883,62.6353343,913.2098581,0.329481197,24.70502525,221.2035117,1.015872901,227.1693388,2.873538813,66.21530101,0.266814625,157.347585,0.266814625,0,4.126949111,1,1,0,220,350,17.1
alloy_105,474,89.40689153,0,0,0,0,0,0,0,0,0,0,0,0,0,0,0,6.273121249,4.319987222,0,0,0,0,0,0,0,0,0,0,0,0,0,0,0,0.00000597,0.00000000272,0.0000000327,0.000000193,0.000000759,0.00000234,0.214356868,120.0916112,12.329488,16.97434126,25.60752284,0,70.15127643,2.545189091,1.557519374,3.198377306,2.883579905,62.45121416,2.883579793,62.45121356,3.256380309,62.59199424,902.9205162,0.330153941,24.24366072,219.9596624,1.073303634,223.9656661,2.831337703,64.83620126,0.276148996,154.9215906,0.276148996,0,6.273121249,1,1,0,315,427.5,9.3
alloy_106,475,89.40689153,0,0,0,0,0,0,0,0,0,0,0,0,0,0,0,6.273121249,4.319987222,0,0,0,0,0,0,0,0,0,0,0,0,0,0,0,0.00000597,0.00000000272,0.0000000327,0.000000193,0.000000759,0.00000234,0.214356868,120.0916112,12.329488,16.97434126,25.60752284,0,70.15127643,2.545189091,1.557519374,3.198377306,2.883579905,62.45121416,2.883579793,62.45121356,3.256380309,62.59199424,902.9205162,0.330153941,24.24366072,219.9596624,1.073303634,223.9656661,2.831337703,64.83620126,0.276148996,154.9215906,0.276148996,0,6.273121249,1,1,0,315,427.5,9.3
alloy_107,476,99.9490121,0,0,0,0,0,0,0,0,0,0,0.050987901,0,0,0,0,0,0,0,0,0,0,0,0,0,0,0,0,0,0,0,0,0,0.0000000234,1.23E-16,4.1E-14,3.41E-12,1.09E-10,0.00000000195,0.176228426,124.342218,13.00815806,16.46915512,26.99864628,0,76.03263226,2.723363885,1.610147865,3.390050988,2.855787858,60.00000338,2.855787904,60.00000285,2.855788611,60.00000243,933.6863417,0.330005099,26.01121734,225,0.899739962,237.0836202,3.004079032,70.03059274,0.023681067,165.9551306,0.023681067,0,0,0,0,0,115,125,9
alloy_108,477,99.94229735,0,0,0,0,0,0,0,0,0,0,0.010630296,0,0,0,0,0,0,0.012295911,0,0,0,0,0,0,0,0,0,0,0.014112285,0,0.020664161,0,0.0000000237,0.018969699,4.16E-14,3.48E-12,1.11E-10,0.00000000198,0.176014383,124.2949547,13.00795937,16.47041319,26.99820853,0,76.01577192,2.722537287,1.610021837,3.38973733,2.856729755,60.01651925,2.856729801,60.01651872,2.856951558,60.02695123,933.6795289,0.329973284,26.01490862,224.9878123,0.899735129,236.9338935,3.003343157,70.03646098,0.019070931,165.9435642,0.019070931,0,0.007056143,0,0,0,115,125,8
alloy_109,478,99.75859596,0,0,0,0,0,0,0,0,0,0,0,0,0,0.145178427,0,0,0,0,0,0,0,0,0,0,0.096225616,0,0,0,0,0,0,0,0.0000000233,1.23E-16,4.09E-14,3.4E-12,1.09E-10,0.00000000195,1.910539783,124.789549,13.01983545,16.46839327,27.02298112,0.000587457,76.15744491,2.727182649,1.610598447,3.392485286,2.856361099,60.04355697,2.85636114,60.04355684,2.858650563,60.07182196,935.4690731,0.329893816,26.13287685,225.0077316,0.899163868,236.687972,3.008221178,70.26243695,0.082828825,165.7878353,0.082828825,0.130683789,0,0,1,0,89.631841,96.526598,12
alloy_110,479,99.27940953,0,0,0,0,0,0,0,0,0,0,0.008498914,0,0,0.00967091,0,0,0,0.009830572,0,0,0,0,0,0,0.673046799,0,0,0,0.011282762,0,0.008260508,0,0.0000000234,0.007583146,4.09E-14,3.41E-12,1.09E-10,0.00000000195,12.28986026,126.5767339,13.01294692,16.49524175,27.0016485,0.004108951,76.16892012,2.719401472,1.611987266,3.398390361,2.863243188,60.013631,2.86324324,60.01363044,2.863386535,60.02137593,938.8138833,0.329644857,26.37668394,225.0066644,0.898508056,236.3497173,3.009143423,70.44347561,0.18429769,165.9530006,0.18429769,0,0.005641381,0,0,0,117.210869,124.105626,9
alloy_111,480,99.1126683,0,0,0,0,0,0,0,0,0,0,0,0,0,0,0,0,0.887331697,0,0,0,0,0,0,0,0,0,0,0,0,0,0,0,0.0000000234,1.23E-16,4.1E-14,3.41E-12,1.09E-10,0.00000000195,0.183311613,124.3594512,12.99112668,16.52431671,26.95630824,0,75.636194,2.711902278,1.607338005,3.373318164,2.858758831,60.26620286,2.858758868,60.26620233,2.876232747,60.53240141,933.3770964,0.329645067,25.92014015,224.7249272,0.901064798,236.2812613,2.991126683,69.77816708,0.111368555,165.2191481,0.111368555,0,0,0,0,0,150,160,6
alloy_112,481,99.1126683,0,0,0,0,0,0,0,0,0,0,0,0,0,0,0,0,0.887331697,0,0,0,0,0,0,0,0,0,0,0,0,0,0,0,0.0000000234,1.23E-16,4.1E-14,3.41E-12,1.09E-10,0.00000000195,0.183311613,124.3594512,12.99112668,16.52431671,26.95630824,0,75.636194,2.711902278,1.607338005,3.373318164,2.858758831,60.26620286,2.858758868,60.26620233,2.876232747,60.53240141,933.3770964,0.329645067,25.92014015,224.7249272,0.901064798,236.2812613,2.991126683,69.77816708,0.111368555,165.2191481,0.111368555,0,0,0,0,0,151.684654,158.579411,6
alloy_113,482,99.14811593,0,0,0,0,0,0,0,0,0,0,0,0,0,0,0,0,0.55646351,0.29542056,0,0,0,0,0,0,0,0,0,0,0,0,0,0,0.0000000233,1.23E-16,4.09E-14,3.4E-12,1.09E-10,0.00000000194,0.181247001,124.6288631,13.02988583,16.49451441,27.04774201,0,75.90183501,2.727599753,1.608153357,3.378150009,2.87257553,60.31309056,2.87257557,60.31309003,2.883534052,60.48002866,935.1415143,0.329541078,26.10649118,224.8038627,0.89942699,235.8721902,3.006252187,70.23902244,0.107443472,165.5088612,0.107443472,0,0,0,1,0,150,170,5
alloy_114,483,99.40701647,0,0,0,0,0,0,0,0,0,0,0,0,0,0,0,0,0,0.592983534,0,0,0,0,0,0,0,0,0,0,0,0,0,0,0.0000000233,1.22E-16,4.08E-14,3.39E-12,1.08E-10,0.00000000194,0.177328283,124.8852747,13.07115802,16.45126542,27.1457982,0,76.26091275,2.745460565,1.60964421,3.387212977,2.885786975,60.29335955,2.88578702,60.29335902,2.885787724,60.29335861,936.9420965,0.329525613,26.31428127,224.9525613,0.897509469,235.640941,3.023719341,70.75901892,0.085961111,166,0.085961111,0,0,0,0,0,144.789897,151.684654,8
alloy_115,484,99.35530284,0,0,0,0,0,0,0,0,0,0,0.051301383,0,0,0,0,0,0,0.593395775,0,0,0,0,0,0,0,0,0,0,0,0,0,0,0.0000000232,1.22E-16,4.07E-14,3.39E-12,1.08E-10,0.00000000194,0.177559037,124.9281592,13.07941571,16.44867294,27.16467437,0,76.29392703,2.748812279,1.609792737,3.387262341,2.885640303,60.2935635,2.885640349,60.29356297,2.885641052,60.29356255,937.162182,0.329530414,26.32578606,224.9525283,0.897246101,235.7241305,3.027839942,70.79032742,0.089179907,165.9545853,0.089179907,0,0,0,1,0,145,150,8
alloy_116,485,98.6243431,0,0,0,0,0,0,0,0,0,0.02604507,0.042622378,0,0,0.169749872,0,0,0.891497421,0.049300696,0,0,0,0,0,0,0.144658041,0,0,0,0,0,0.05178342,0,0.000000024,0.047537179,4.22E-14,3.57E-12,1.14E-10,0.00000000202,2.837077839,125.130727,13.03900289,16.51607799,27.0625823,0.000883137,75.89332787,2.728456758,1.608246226,3.375483829,2.861812543,60.3661162,2.861812575,60.36611531,2.883214247,60.68214862,936.6257954,0.329395313,26.15985146,224.7143638,0.899225337,235.7417397,3.011842778,70.266058,0.154234193,164.8084876,0.154234193,0.170920386,0,0,0,0,145,160,11
alloy_117,486,98.73376628,0,0,0,0,0,0,0,0,0,0.026207378,0.021443975,0,0,0.17080748,0,0,0.168197236,0.595293961,0,0,0,0,0,0,0.242598853,0,0,0,0,0,0.041684842,0,0.0000000237,0.038266685,4.17E-14,3.51E-12,1.12E-10,0.00000000199,4.595337167,125.9466079,13.10778453,16.45920354,27.22436442,0.001481066,76.43965131,2.75629526,1.61030951,3.387925568,2.888057645,60.4165721,2.888057684,60.4165712,2.895004824,60.51279081,940.5822532,0.329204211,26.56118189,224.9000456,0.89603214,234.9656612,3.039349524,71.18980487,0.158049441,165.4750942,0.158049441,0.172140303,0,0,1,0,140,155,9
alloy_118,487,98.47990788,0,0,0,0,0,0,0,0,0,0.052279926,0.064166439,0,0,0.170368292,0,0,0.559215709,0.272141529,0,0,0,0,0,0,0.290370083,0,0,0,0.028394792,0,0.08315535,0,0.0000000244,0.076336611,4.3E-14,3.66E-12,1.17E-10,0.00000000206,5.504579334,125.868046,13.08482577,16.49158847,27.16797758,0.001772709,76.20355727,2.744976378,1.60960156,3.382478095,2.873787864,60.40266018,2.873787901,60.40265844,2.888870325,60.63705767,939.6977784,0.329219585,26.42484343,224.7841528,0.897115203,235.2697169,3.031185262,70.81540412,0.172879404,164.9573499,0.172879404,0.197773662,0.014197396,0,1,0,150.5,180,2.05
alloy_119,488,97.11069584,0,0,0,0,0,0,0,0,0,0.039044271,0.031947659,0,0,0.121177405,0,0,2.283095576,0.147813553,0,0,0,0,0,0,0.192761996,0,0,0,0.042412224,0,0.031051482,0,0.0000000236,0.028505261,4.16E-14,3.49E-12,1.11E-10,0.00000000198,3.736956816,125.4783462,13.0310897,16.60000224,27.03972941,0.001176812,75.35069841,2.716826696,1.603982528,3.350146737,2.872654053,60.8281634,2.872654074,60.82816196,2.919486352,61.55872197,937.5871396,0.328750918,26.0987332,224.2666333,0.90054919,234.3202452,2.998013973,70.0370251,0.21421484,163.6225611,0.21421484,0.13534712,0.021206112,0,1,0,190.5,230.5,12
alloy_120,489,95.95773932,0,0,0,0,0,0,0,0,0,0.077966853,0.021265235,0,0,0.096790851,0,0,3.447106481,0.122986015,0,0,0,0,0,0,0.192461638,0,0,0,0.042346131,0,0.041337472,0,0.0000000237,0.037947799,4.19E-14,3.52E-12,1.12E-10,0.00000000199,3.810568227,125.5873767,13.017612,16.67001014,27.00443269,0.001174978,74.86475957,2.705120574,1.600443513,3.328214126,2.875226146,61.1725115,2.875226157,61.17250876,2.944828961,62.25059006,937.518055,0.328259083,26.00102384,223.9051853,0.901987711,233.3872309,2.985396593,69.75849489,0.247105548,162.5642147,0.247105548,0.149883149,0.021173065,0,1,0,189,255,12
alloy_121,490,96.20361752,0,0,0,0,0,0,0,0,0,0.065206895,0.021342023,0,0,0.097140263,0,0,3.013156841,0.370290045,0,0,0,0,0,0,0.120722725,0,0,0,0.056665351,0,0.051858332,0,0.0000000239,0.047605949,4.21E-14,3.55E-12,1.13E-10,0.00000000201,2.493390237,125.5138385,13.05264198,16.63338228,27.08833676,0.000737012,75.12975012,2.720308433,1.601377733,3.334227513,2.885787376,61.1683996,2.885787391,61.16839727,2.946838776,62.12381373,938.4342271,0.32827602,26.1259206,224.0098642,0.900511984,233.2093717,2.999641746,70.12494331,0.23416003,162.9292927,0.23416003,0.137472603,0.028332675,0,1,0,235,290.5,12
alloy_122,491,95.62354659,0,0,0,0,0,0,0,0,0,0.129763078,0.021235518,0,0,0.096655543,0,0,3.8864538,0.02456282,0,0,0,0,0,0,0.120120415,0,0,0,0.056382568,0,0.041279664,0,0.0000000237,0.037894731,4.19E-14,3.52E-12,1.12E-10,0.000000002,2.605068555,125.4176372,13.00761302,16.69510829,26.9801995,0.000733335,74.67368905,2.699434308,1.598990401,3.320092585,2.871244052,61.27531717,2.871244059,61.27531278,2.949250578,62.48936552,937.1365477,0.328134792,25.91907646,223.7727267,0.902780387,233.2165163,2.978022685,69.59375192,0.249692776,162.0866943,0.249692776,0.201544066,0.028191284,0,0,0,235,290.5,12
