Repository: mahata-lab/Lightweight-Alloy-Machine-Learning

# ML-Guided Microalloying of Al₉₂(Ti,Fe,Co,Ni)₂ for Additive Manufacturing

This repository contains the analysis and plotting scripts used to explore ML-guided
microalloying around the ultrastrong Al₉₂Ti₂Fe₂Co₂Ni₂ alloy system for additive
manufacturing. It builds on the trained models from the main Al-alloy ICME paper and
uses them to:

- generate microalloying design spaces around Al₉₂Ti₂Fe₂Co₂Ni₂  
- predict yield strength (YS), ultimate tensile strength (UTS), elongation (El), and a
  strength–ductility quality index **Q**  
- identify top-Q candidate alloys under different microalloying scenarios  
- visualize strength–ductility maps, Q vs dopant content, and composition fingerprints

File: AM_Casting_MLReady_Cleaned_Final_v4.csv (part 7 of 21)
Alloy Name,Serial Number,Al,Ag,B,Be,Bi,C,Ca,Cd,Ce,Co,Cr,Cu,Er,Eu,Fe,Ga,Li,Mg,Mn,Mo,Nb,Ni,O,Pb,Sc,Si,Sn,Ta,Te,Ti,V,Zn,Zr,D @ 1000K (cm²/s)_weighted,D @ 500K (cm²/s)_weighted,D @ 600K (cm²/s)_weighted,D @ 700K (cm²/s)_weighted,D @ 800K (cm²/s)_weighted,D @ 900K (cm²/s)_weighted,D0 (cm²/s)_weighted,Q (kJ/mol)_weighted,atomic_number_weighted,atomic_volume_elemental_phase_A3_per_atom_mp_weighted,atomic_weight_weighted,band_gap_elemental_phase_eV_mp_weighted,bulk_modulus_vrh_elemental_phase_GPa_mp_weighted,density_elemental_phase_g_cm3_mp_weighted,electronegativity_weighted,formation_energy_eV_atom,lattice_a_elemental_phase_A_mp_weighted,lattice_alpha_elemental_phase_deg_mp_weighted,lattice_b_elemental_phase_A_mp_weighted,lattice_beta_elemental_phase_deg_mp_weighted,lattice_c_elemental_phase_A_mp_weighted,lattice_gamma_elemental_phase_deg_mp_weighted,melting_point_K_weighted,poisson_ratio_homogeneous_elemental_phase_mp_weighted,shear_modulus_vrh_elemental_phase_GPa_mp_weighted,space_group_number_elemental_phase_mp_weighted,specific_heat_J_gK_weighted,thermal_conductivity_W_mK_weighted,valence_electrons_weighted,young_modulus_vrh_elemental_phase_GPa_mp_weighted,Size_Mismatch_δ,SFE_weighted_mJ_m2,Size_Mismatch_δ.1,Total_Excess_Solute,L12_Score,Ternary_L12_Avg,Ternary_ThreePhase_Avg,Process,YS,UTS,Elongation
alloy_123,492,93.06910865,0,0,0,0,0,0,0,0,0,0,0,0,0,0,0,0,6.637254051,0.2936373,0,0,0,0,0,0,0,0,0,0,0,0,0,0,0.0000000231,1.23E-16,4.07E-14,3.37E-12,1.08E-10,0.00000000192,0.231348721,125.034516,12.96886394,16.85503183,26.88488631,0,73.40792625,2.671686428,1.589912055,3.263839529,2.891705337,62.13644532,2.891705322,62.13644482,3.022405597,64.12762056,934.494414,0.327110189,25.5582749,222.9189603,0.906731428,230.9508369,2.945372951,68.71654223,0.300646103,160.1420152,0.300646103,0,0,0,1,0,310,400,7
alloy_124,493,99.9490121,0,0,0,0,0,0,0,0,0,0,0.050987901,0,0,0,0,0,0,0,0,0,0,0,0,0,0,0,0,0,0,0,0,0,0.0000000234,1.23E-16,4.1E-14,3.41E-12,1.09E-10,0.00000000195,0.176228426,124.342218,13.00815806,16.46915512,26.99864628,0,76.03263226,2.723363885,1.610147865,3.390050988,2.855787858,60.00000338,2.855787904,60.00000285,2.855788611,60.00000243,933.6863417,0.330005099,26.01121734,225,0.899739962,237.0836202,3.004079032,70.03059274,0.023681067,165.9551306,0.023681067,0,0,0,0,0,140,145,6
alloy_125,494,99.1126683,0,0,0,0,0,0,0,0,0,0,0,0,0,0,0,0,0.887331697,0,0,0,0,0,0,0,0,0,0,0,0,0,0,0,0.0000000234,1.23E-16,4.1E-14,3.41E-12,1.09E-10,0.00000000195,0.183311613,124.3594512,12.99112668,16.52431671,26.95630824,0,75.636194,2.711902278,1.607338005,3.373318164,2.858758831,60.26620286,2.858758868,60.26620233,2.876232747,60.53240141,933.3770964,0.329645067,25.92014015,224.7249272,0.901064798,236.2812613,2.991126683,69.77816708,0.111368555,165.2191481,0.111368555,0,0,0,0,0,170,180,5
alloy_126,495,99.14811593,0,0,0,0,0,0,0,0,0,0,0,0,0,0,0,0,0.55646351,0.29542056,0,0,0,0,0,0,0,0,0,0,0,0,0,0,0.0000000233,1.23E-16,4.09E-14,3.4E-12,1.09E-10,0.00000000194,0.181247001,124.6288631,13.02988583,16.49451441,27.04774201,0,75.90183501,2.727599753,1.608153357,3.378150009,2.87257553,60.31309056,2.87257557,60.31309003,2.883534052,60.48002866,935.1415143,0.329541078,26.10649118,224.8038627,0.89942699,235.8721902,3.006252187,70.23902244,0.107443472,165.5088612,0.107443472,0,0,0,1,0,170,195,4
alloy_127,496,99.35530284,0,0,0,0,0,0,0,0,0,0,0.051301383,0,0,0,0,0,0,0.593395775,0,0,0,0,0,0,0,0,0,0,0,0,0,0,0.0000000232,1.22E-16,4.07E-14,3.39E-12,1.08E-10,0.00000000194,0.177559037,124.9281592,13.07941571,16.44867294,27.16467437,0,76.29392703,2.748812279,1.609792737,3.387262341,2.885640303,60.2935635,2.885640349,60.29356297,2.885641052,60.29356255,937.162182,0.329530414,26.32578606,224.9525283,0.897246101,235.7241305,3.027839942,70.79032742,0.089179907,165.9545853,0.089179907,0,0,0,1,0,170,175,5
alloy_128,497,98.6243431,0,0,0,0,0,0,0,0,0,0.02604507,0.042622378,0,0,0.169749872,0,0,0.891497421,0.049300696,0,0,0,0,0,0,0.144658041,0,0,0,0,0,0.05178342,0,0.000000024,0.047537179,4.22E-14,3.57E-12,1.14E-10,0.00000000202,2.837077839,125.130727,13.03900289,16.51607799,27.0625823,0.000883137,75.89332787,2.728456758,1.608246226,3.375483829,2.861812543,60.3661162,2.861812575,60.36611531,2.883214247,60.68214862,936.6257954,0.329395313,26.15985146,224.7143638,0.899225337,235.7417397,3.011842778,70.266058,0.154234193,164.8084876,0.154234193,0.170920386,0,0,0,0,165,180,8
alloy_129,498,95.95773932,0,0,0,0,0,0,0,0,0,0.077966853,0.021265235,0,0,0.096790851,0,0,3.447106481,0.122986015,0,0,0,0,0,0,0.192461638,0,0,0,0.042346131,0,0.041337472,0,0.0000000237,0.037947799,4.19E-14,3.52E-12,1.12E-10,0.00000000199,3.810568227,125.5873767,13.017612,16.67001014,27.00443269,0.001174978,74.86475957,2.705120574,1.600443513,3.328214126,2.875226146,61.1725115,2.875226157,61.17250876,2.944828961,62.25059006,937.518055,0.328259083,26.00102384,223.9051853,0.901987711,233.3872309,2.985396593,69.75849489,0.247105548,162.5642147,0.247105548,0.149883149,0.021173065,0,1,0,212,277.5,8.5
alloy_130,499,94.51349235,0,0,0,0,0,0,0,0,0,0.025949917,0.031849985,0,0,0.084564829,0,0,4.996351979,0.171921956,0,0,0,0,0,0,0.096086395,0,0,0,0.028188352,0,0.051594234,0,0.0000000238,0.047363507,4.21E-14,3.55E-12,1.13E-10,0.00000000201,1.995150809,125.2564248,13.00187987,16.75812045,26.96398815,0.000586607,74.17624943,2.691638082,1.59547873,3.29677977,2.881313325,61.64105032,2.881313322,61.64104921,2.981709024,63.18035348,936.0380435,0.327710003,25.78425292,223.4181412,0.904060988,232.2339799,2.970354325,69.25377812,0.275609184,161.2888973,0.275609184,0.085640189,0.014094176,0,1,0,251.5,339,8
alloy_131,500,99.99516816,0,0,0,0,0,0,0,0,0,0,0,0,0,0.004831837,0,0,0,0,0,0,0,0,0,0,0,0,0,0,0,0,0,0,0.0000000234,1.23E-16,4.1E-14,3.41E-12,1.09E-10,0.00000000195,0.176088133,124.3055421,13.00062814,16.47148872,26.98139495,0,76.00454193,2.720300634,1.61001063,3.390043003,2.855935975,60.00145293,2.85593602,60.00145241,2.856012902,60.00239273,933.5124008,0.329998067,26.00270583,225.0001933,0.899978257,236.9924333,3.000241592,70.00681289,0.008263443,165.9929455,0.008263443,0,0,0,0,0,110.316112,117.210869,5
alloy_132,501,99.97976925,0,0,0,0,0,0,0,0,0,0,0.002547848,0,0,0.002899195,0,0,0.006661409,0.000982353,0,0,0,0,0,0,0.005764841,0,0,0,0.001127468,0,0.000247638,0,0.0000000234,0.000227331,4.1E-14,3.41E-12,1.09E-10,0.00000000195,0.279875988,124.32587,13.00103704,16.47202722,26.98226016,0.0000352,76.00368214,2.720357402,1.610009221,3.389981392,2.856081406,60.00377007,2.856081452,60.00376955,2.856245003,60.00674455,933.5655094,0.329992451,26.00544019,224.9976275,0.899961327,236.9841932,3.000412678,70.00928028,0.021586758,165.9860342,0.021586758,0,0.000563734,0,1,0,,115,5
alloy_133,502,99.9490121,0,0,0,0,0,0,0,0,0,0,0.050987901,0,0,0,0,0,0,0,0,0,0,0,0,0,0,0,0,0,0,0,0,0,0.0000000234,1.23E-16,4.1E-14,3.41E-12,1.09E-10,0.00000000195,0.176228426,124.342218,13.00815806,16.46915512,26.99864628,0,76.03263226,2.723363885,1.610147865,3.390050988,2.855787858,60.00000338,2.855787904,60.00000285,2.855788611,60.00000243,933.6863417,0.330005099,26.01121734,225,0.899739962,237.0836202,3.004079032,70.03059274,0.023681067,165.9551306,0.023681067,0,0,0,0,0,150,165,5
alloy_134,503,99.85523793,0,0,0,0,0,0,0,0,0,0,0.021242041,0,0,0.004834262,0,0,0,0,0,0,0,0,0,0,0.096125812,0,0,0,0.022559955,0,0,0,0.0000000234,1.23E-16,4.1E-14,3.41E-12,1.09E-10,0.00000000195,1.906239739,124.6453088,13.00701883,16.47409464,26.99494364,0.000586848,76.04676492,2.721729743,1.61033521,3.391585602,2.857207583,60.00822165,2.85720763,60.00822113,2.856891749,60.01592991,934.5541872,0.329949872,26.06296466,224.9944455,0.899601545,236.8941493,3.003127934,70.0876146,0.071624692,165.9491586,0.071624692,0,0.011279978,0,0,0,117.210869,124.105626,5
alloy_135,504,99.85277499,0,0,0,0,0,0,0,0,0,0,0.006375649,0,0,0.03627424,0.005810808,0,0,0.004916415,0,0,0,0,0,0,0.072128714,0,0,0,0.008464015,0.013255172,0,0,0.0000000294,0.00000000315,0.00000000389,0.00000000453,0.00000000519,0.00000000753,1.474886679,124.6091627,13.01018024,16.47195113,27.00240682,0.000440346,76.06640297,2.723104168,1.610312864,3.391544877,2.856958349,60.02415782,2.856958394,60.02415739,2.857392737,60.03547211,934.601932,0.329958721,26.06601745,224.9907973,0.89952925,236.8219455,3.003591451,70.11262565,0.065805936,165.9319686,0.065805936,0.021779602,0.004232007,0,1,0,50.5,138,5
alloy_136,505,99.75859596,0,0,0,0,0,0,0,0,0,0,0,0,0,0.145178427,0,0,0,0,0,0,0,0,0,0,0.096225616,0,0,0,0,0,0,0,0.0000000233,1.23E-16,4.09E-14,3.4E-12,1.09E-10,0.00000000195,1.910539783,124.789549,13.01983545,16.46839327,27.02298112,0.000587457,76.15744491,2.727182649,1.610598447,3.392485286,2.856361099,60.04355697,2.85636114,60.04355684,2.858650563,60.07182196,935.4690731,0.329893816,26.13287685,225.0077316,0.899163868,236.687972,3.008221178,70.26243695,0.082828825,165.7878353,0.082828825,0.130683789,0,0,1,0,124.105626,131.000383,6
alloy_137,506,99.71868381,0,0,0,0,0,0,0,0,0,0,0.02127695,0,0,0.009684413,0,0,0.033377455,0.014766447,0,0,0,0,0,0,0.019256758,0,0,0,0.011298515,0.159247586,0.012408061,0,0.0000000235,0.0113906,4.13E-14,3.44E-12,1.1E-10,0.00000000197,0.523371672,124.6631648,13.02534505,16.46706899,27.03930882,0.000117563,76.15978098,2.728824501,1.610058765,3.392618741,2.856616313,60.10612079,2.856616358,60.10612029,2.857510552,60.12513056,935.9471395,0.330016104,26.06283316,224.9879261,0.899030223,236.5740589,3.00705049,70.15080792,0.051758704,165.906182,0.051758704,0.026681023,0.005649258,0,0,0,117.210869,144.789897,5
alloy_138,507,99.33200775,0,0,0,0,0,0,0,0,0,0,0.021254256,0,0,0,0,0,0.055569758,0.024584495,0,0,0,0,0,0,0.528996003,0,0,0,0.016929697,0,0.020658045,0,0.0000000236,0.018964085,4.13E-14,3.46E-12,1.11E-10,0.00000000197,9.69753955,126.0953857,13.01612062,16.4923011,27.01050395,0.003229521,76.12147404,2.721144362,1.611410678,3.395246296,2.862791836,60.04011292,2.862791886,60.04011235,2.864058708,60.06805921,937.8052861,0.329677513,26.30280551,224.9792264,0.898680251,236.4065718,3.009446504,70.36336359,0.166850646,165.8815469,0.166850646,0,0.008464848,0,1,0,,145,5
alloy_139,508,99.27940953,0,0,0,0,0,0,0,0,0,0,0.008498914,0,0,0.00967091,0,0,0,0.009830572,0,0,0,0,0,0,0.673046799,0,0,0,0.011282762,0,0.008260508,0,0.0000000234,0.007583146,4.09E-14,3.41E-12,1.09E-10,0.00000000195,12.28986026,126.5767339,13.01294692,16.49524175,27.0016485,0.004108951,76.16892012,2.719401472,1.611987266,3.398390361,2.863243188,60.013631,2.86324324,60.01363044,2.863386535,60.02137593,938.8138833,0.329644857,26.37668394,225.0066644,0.898508056,236.3497173,3.009143423,70.44347561,0.18429769,165.9530006,0.18429769,0,0.005641381,0,0,0,151.684654,165.474168,5
alloy_140,509,99.1126683,0,0,0,0,0,0,0,0,0,0,0,0,0,0,0,0,0.887331697,0,0,0,0,0,0,0,0,0,0,0,0,0,0,0,0.0000000234,1.23E-16,4.1E-14,3.41E-12,1.09E-10,0.00000000195,0.183311613,124.3594512,12.99112668,16.52431671,26.95630824,0,75.636194,2.711902278,1.607338005,3.373318164,2.858758831,60.26620286,2.858758868,60.26620233,2.876232747,60.53240141,933.3770964,0.329645067,25.92014015,224.7249272,0.901064798,236.2812613,2.991126683,69.77816708,0.111368555,165.2191481,0.111368555,0,0,0,0,0,193.053196,199.947953,4
alloy_141,510,99.1126683,0,0,0,0,0,0,0,0,0,0,0,0,0,0,0,0,0.887331697,0,0,0,0,0,0,0,0,0,0,0,0,0,0,0,0.0000000234,1.23E-16,4.1E-14,3.41E-12,1.09E-10,0.00000000195,0.183311613,124.3594512,12.99112668,16.52431671,26.95630824,0,75.636194,2.711902278,1.607338005,3.373318164,2.858758831,60.26620286,2.858758868,60.26620233,2.876232747,60.53240141,933.3770964,0.329645067,25.92014015,224.7249272,0.901064798,236.2812613,2.991126683,69.77816708,0.111368555,165.2191481,0.111368555,0,0,0,0,0,195,200,4
alloy_142,511,99.14811593,0,0,0,0,0,0,0,0,0,0,0,0,0,0,0,0,0.55646351,0.29542056,0,0,0,0,0,0,0,0,0,0,0,0,0,0,0.0000000233,1.23E-16,4.09E-14,3.4E-12,1.09E-10,0.00000000194,0.181247001,124.6288631,13.02988583,16.49451441,27.04774201,0,75.90183501,2.727599753,1.608153357,3.378150009,2.87257553,60.31309056,2.87257557,60.31309003,2.883534052,60.48002866,935.1415143,0.329541078,26.10649118,224.8038627,0.89942699,235.8721902,3.006252187,70.23902244,0.107443472,165.5088612,0.107443472,0,0,0,1,0,195,215,3
alloy_143,512,99.40701647,0,0,0,0,0,0,0,0,0,0,0,0,0,0,0,0,0,0.592983534,0,0,0,0,0,0,0,0,0,0,0,0,0,0,0.0000000233,1.22E-16,4.08E-14,3.39E-12,1.08E-10,0.00000000194,0.177328283,124.8852747,13.07115802,16.45126542,27.1457982,0,76.26091275,2.745460565,1.60964421,3.387212977,2.885786975,60.29335955,2.88578702,60.29335902,2.885787724,60.29335861,936.9420965,0.329525613,26.31428127,224.9525613,0.897509469,235.640941,3.023719341,70.75901892,0.085961111,166,0.085961111,0,0,0,0,0,186.158439,199.947953,4
alloy_144,513,98.91825822,0,0,0,0,0,0,0,0,0,0,0.053179623,0,0,0,0,0,0,0.024604844,0,0,0,0,0,0,0.962607027,0,0,0,0,0,0.041350288,0,0.0000000237,0.037959564,4.17E-14,3.51E-12,1.12E-10,0.00000000199,17.50145289,127.5484448,13.02811694,16.50289853,27.03289075,0.005876716,76.2522284,2.722629749,1.612947558,3.401030318,2.866480472,60.02458087,2.866480527,60.02458026,2.867415235,60.03698499,940.9936753,0.32947125,26.547727,225.0044652,0.897585604,236.1336947,3.01858616,70.6566793,0.221290275,165.8892562,0.221290275,0,0,0,1,0,,165,5
alloy_145,514,99.35530284,0,0,0,0,0,0,0,0,0,0,0.051301383,0,0,0,0,0,0,0.593395775,0,0,0,0,0,0,0,0,0,0,0,0,0,0,0.0000000232,1.22E-16,4.07E-14,3.39E-12,1.08E-10,0.00000000194,0.177559037,124.9281592,13.07941571,16.44867294,27.16467437,0,76.29392703,2.748812279,1.609792737,3.387262341,2.885640303,60.2935635,2.885640349,60.29356297,2.885641052,60.29356255,937.162182,0.329530414,26.32578606,224.9525283,0.897246101,235.7241305,3.027839942,70.79032742,0.089179907,165.9545853,0.089179907,0,0,0,1,0,185,200,4
alloy_146,515,99.01646106,0,0,0,0,0,0,0,0,0,0,0,0,0,0,0,0,0.390785316,0.592753625,0,0,0,0,0,0,0,0,0,0,0,0,0,0,0.0000000232,1.22E-16,4.07E-14,3.39E-12,1.08E-10,0.00000000194,0.180547839,124.9112304,13.06722258,16.47443825,27.13529995,0,76.10058962,2.741862324,1.608471992,3.379867294,2.887010561,60.41048139,2.887010603,60.41048087,2.894706579,60.52771604,936.8998351,0.329369483,26.27898874,224.8314363,0.897979377,235.3249319,3.019802292,70.66102831,0.113774815,165.6540583,0.113774815,0,0,0,1,0,227.526981,241.316495,4
alloy_147,516,99.14295356,0,0,0,0,0,0,0,0,0,0.026152761,0.064197854,0,0,0.280027717,0,0,0,0,0,0,0.32204456,0,0,0,0.16462355,0,0,0,0,0,0,0,0.0000000232,1.22E-16,4.06E-14,3.38E-12,1.08E-10,0.00000000193,3.196910471,125.8254944,13.09950498,16.44116102,27.19481223,0.001005027,76.69709528,2.76023531,1.612258853,3.398164929,2.855066786,60.09185805,2.855066823,60.09185743,2.859482119,60.14637712,940.3249492,0.329716305,26.44347551,225.0155397,0.896500589,236.0139606,3.044111152,71.00544912,0.137028226,165.3607765,0.137028226,0.584958366,0,1,1,0,,200,4
alloy_148,517,99.19715818,0,0,0,0,0,0,0,0,0,0,0,0,0,0.292541043,0,0,0,0,0,0,0.510300775,0,0,0,0,0,0,0,0,0,0,0,0.0000000232,1.22E-16,4.07E-14,3.38E-12,1.08E-10,0.00000000193,0.190133534,125.4709069,13.11457545,16.42734367,27.22627297,0,76.80570139,2.768734573,1.612174493,3.397961773,2.852813687,60.08776581,2.852813723,60.08776608,2.857426292,60.14472206,940.0916282,0.329780923,26.41897337,225.0117016,0.896336182,235.7963313,3.050348106,71.07587388,0.114300692,165.3636668,0.114300692,0.769955064,0,1,1,0,186.158439,199.947953,4
alloy_149,518,99.16257132,0,0,0,0,0,0,0,0,0,0,0,0,0,0.292439044,0,0,0,0.544989632,0,0,0,0,0,0,0,0,0,0,0,0,0,0,0.0000000232,1.22E-16,4.07E-14,3.38E-12,1.08E-10,0.00000000193,0.182554865,125.1733323,13.10341583,16.43906606,27.21680625,0,76.51468814,2.758560499,1.610316372,3.390041256,2.882266591,60.3573482,2.882266625,60.3573485,2.886877588,60.41428455,939.2273181,0.329447033,26.45261037,224.9680984,0.896395068,235.2929787,3.036421537,71.10992578,0.104330351,165.5706994,0.104330351,0.277944405,0,1,1,0,230,250,
alloy_150,519,98.73376628,0,0,0,0,0,0,0,0,0,0.026207378,0.021443975,0,0,0.17080748,0,0,0.168197236,0.595293961,0,0,0,0,0,0,0.242598853,0,0,0,0,0,0.041684842,0,0.0000000237,0.038266685,4.17E-14,3.51E-12,1.12E-10,0.00000000199,4.595337167,125.9466079,13.10778453,16.45920354,27.22436442,0.001481066,76.43965131,2.75629526,1.61030951,3.387925568,2.888057645,60.4165721,2.888057684,60.4165712,2.895004824,60.51279081,940.5822532,0.329204211,26.56118189,224.9000456,0.89603214,234.9656612,3.039349524,71.18980487,0.158049441,165.4750942,0.158049441,0.172140303,0,0,1,0,180,200,6.05
alloy_151,520,98.47990788,0,0,0,0,0,0,0,0,0,0.052279926,0.064166439,0,0,0.170368292,0,0,0.559215709,0.272141529,0,0,0,0,0,0,0.290370083,0,0,0,0.028394792,0,0.08315535,0,0.0000000244,0.076336611,4.3E-14,3.66E-12,1.17E-10,0.00000000206,5.504579334,125.868046,13.08482577,16.49158847,27.16797758,0.001772709,76.20355727,2.744976378,1.60960156,3.382478095,2.873787864,60.40266018,2.873787901,60.40265844,2.888870325,60.63705767,939.6977784,0.329219585,26.42484343,224.7841528,0.897115203,235.2697169,3.031185262,70.81540412,0.172879404,164.9573499,0.172879404,0.197773662,0.014197396,0,1,0,195,225,2.05
alloy_152,521,98.13423403,0,0,0,0,0,0,0,0,0,0.05225681,0.085517424,0,0,0.340585831,0,0,0.894349345,0.098916783,0,0,0,0,0,0,0.290241599,0,0,0,0,0,0.103898176,0,0.0000000246,0.095378526,4.35E-14,3.73E-12,1.19E-10,0.00000000209,5.507811798,125.9068476,13.08719882,16.5077071,27.16957209,0.001771925,76.15265648,2.745129463,1.60916428,3.377688551,2.864881555,60.46626667,2.864881582,60.46626541,2.890209781,60.83204967,939.8954202,0.329144497,26.4012171,224.7041485,0.897372498,235.1998519,3.032704819,70.75740562,0.187523563,164.3947692,0.187523563,0.367968085,0,0,0,0,,200,4
alloy_153,522,97.90202352,0,0,0,0,0,0,0,0,0,0.104319839,0,0,0,0,0,0,1.450623057,0.543033584,0,0,0,0,0,0,0,0,0,0,0,0,0,0,0.0000000232,1.22E-16,4.07E-14,3.38E-12,1.08E-10,0.00000000193,0.376761637,125.2176461,13.06213298,16.5354444,27.11920138,0,75.73180799,2.734046047,1.605374471,3.3609167,2.887976816,60.73513309,2.887976849,60.73512924,2.916542951,61.17031575,937.7981224,0.32886014,26.25009638,224.511037,0.898990567,234.431135,3.010344708,70.55045569,0.168192608,164.5528543,0.168192608,0.093939922,0,0,1,0,262.000766,282.685037,7
alloy_154,523,98.35817321,0,0,0,0,0,0,0,0,0,0,0.053694331,0,0,0.342153026,0,0,0,0.621074657,0,0,0,0,0,0,0.583154273,0,0,0,0,0,0.041750504,0,0.0000000236,0.038326963,4.15E-14,3.5E-12,1.12E-10,0.00000000198,10.67954971,127.2557164,13.14052907,16.45206869,27.29457328,0.003560157,76.75388367,2.767520658,1.612243653,3.396559208,2.89142293,60.4224278,2.891422967,60.42242819,2.897760711,60.50156851,944.6306103,0.329046671,26.85225629,224.9627206,0.894257036,234.5651122,3.055835272,71.67538568,0.205326196,165.3823064,0.205326196,0.330951563,0,0,1,0,,200,4
alloy_155,524,97.11069584,0,0,0,0,0,0,0,0,0,0.039044271,0.031947659,0,0,0.121177405,0,0,2.283095576,0.147813553,0,0,0,0,0,0,0.192761996,0,0,0,0.042412224,0,0.031051482,0,0.0000000236,0.028505261,4.16E-14,3.49E-12,1.11E-10,0.00000000198,3.736956816,125.4783462,13.0310897,16.60000224,27.03972941,0.001176812,75.35069841,2.716826696,1.603982528,3.350146737,2.872654053,60.8281634,2.872654074,60.82816196,2.919486352,61.55872197,937.5871396,0.328750918,26.0987332,224.2666333,0.90054919,234.3202452,2.998013973,70.0370251,0.21421484,163.6225611,0.21421484,0.13534712,0.021206112,0,1,0,240,280,7
alloy_156,525,97.78186839,0,0,0,0,0,0,0,0,0,0.105000332,0.128873507,0,0,0.342171911,0,0,0.561571411,0.273287933,0,0,0,0,0,0,0.583186461,0,0,0,0.057028822,0,0.167011234,0,0.0000000254,0.153316313,4.51E-14,3.92E-12,1.25E-10,0.00000000218,10.87281117,127.1419423,13.14318735,16.4877638,27.29612151,0.003560353,76.51882711,2.763558331,1.61104845,3.386734814,2.876247786,60.50503909,2.876247817,60.50503613,2.895480663,60.80733839,944.4366395,0.328875854,26.75896496,224.7624372,0.894680025,234.6060777,3.057317453,71.4282623,0.22035502,164.3981585,0.22035502,0.422297687,0.028514411,0,1,0,,215,3
alloy_157,526,97.71418644,0,0,0,0,0,0,0,0,0,0.052599884,0.129118289,0,0,0.34282183,0,0,0.450110444,0.622288668,0,0,0,0,0,0,0.584294162,0,0,0,0,0,0.104580284,0,0.0000000244,0.096004701,4.32E-14,3.7E-12,1.18E-10,0.00000000208,10.79860406,127.4195409,13.16480688,16.47185902,27.34797017,0.003567116,76.65943517,2.773434146,1.611167532,3.387278668,2.892576947,60.59289185,2.892576981,60.59289055,2.909207957,60.82604314,945.4294598,0.328758977,26.88746352,224.8057655,0.893845101,234.1680907,3.064694161,71.7451024,0.224564961,164.7334591,0.224564961,0.375054345,0,0,1,0,,240,4
alloy_158,527,95.95773932,0,0,0,0,0,0,0,0,0,0.077966853,0.021265235,0,0,0.096790851,0,0,3.447106481,0.122986015,0,0,0,0,0,0,0.192461638,0,0,0,0.042346131,0,0.041337472,0,0.0000000237,0.037947799,4.19E-14,3.52E-12,1.12E-10,0.00000000199,3.810568227,125.5873767,13.017612,16.67001014,27.00443269,0.001174978,74.86475957,2.705120574,1.600443513,3.328214126,2.875226146,61.1725115,2.875226157,61.17250876,2.944828961,62.25059006,937.518055,0.328259083,26.00102384,223.9051853,0.901987711,233.3872309,2.985396593,69.75849489,0.247105548,162.5642147,0.247105548,0.149883149,0.021173065,0,1,0,238,302.5,6
alloy_159,528,94.35247568,0,0,0,0,0,0,0,0,0,0.062003142,0,0,0,0,0,0,5.52683838,0.058682794,0,0,0,0,0,0,0,0,0,0,0,0,0,0,0.0000000231,1.23E-16,4.08E-14,3.38E-12,1.08E-10,0.00000000193,0.333169128,124.8973007,12.9585939,16.7952123,26.86435431,0,73.81189933,2.67421956,1.593415277,3.286259852,2.876445229,61.70568767,2.876445224,61.70568519,2.985279402,63.36373625,934.0078332,0.327667915,25.58886922,223.2844656,0.906106724,232.3000393,2.948939022,68.82299095,0.272795999,161.0367447,0.272795999,0.051623224,0,0,0,0,405,435,
alloy_160,529,94.15395119,0,0,0,0,0,0,0,0,0,0.051647775,0,0,0,0,0,0,5.745519061,0.048881971,0,0,0,0,0,0,0,0,0,0,0,0,0,0,0.0000000231,1.23E-16,4.08E-14,3.38E-12,1.08E-10,0.00000000193,0.316327668,124.8740398,12.9540919,16.808864,26.85318431,0,73.70922938,2.671389885,1.592759938,3.282121196,2.876631641,61.76333652,2.876631634,61.76333437,2.989772031,63.48698962,933.7984678,0.327600709,25.55477725,223.2170444,0.906456904,232.160189,2.946049521,68.73413301,0.277175024,160.8608606,0.277175024,0.041267857,0,0,0,0,406.790663,434.369691,10
alloy_161,530,94.51349235,0,0,0,0,0,0,0,0,0,0.025949917,0.031849985,0,0,0.084564829,0,0,4.996351979,0.171921956,0,0,0,0,0,0,0.096086395,0,0,0,0.028188352,0,0.051594234,0,0.0000000238,0.047363507,4.21E-14,3.55E-12,1.13E-10,0.00000000201,1.995150809,125.2564248,13.00187987,16.75812045,26.96398815,0.000586607,74.17624943,2.691638082,1.59547873,3.29677977,2.881313325,61.64105032,2.881313322,61.64104921,2.981709024,63.18035348,936.0380435,0.327710003,25.78425292,223.4181412,0.904060988,232.2339799,2.970354325,69.25377812,0.275609184,161.2888973,0.275609184,0.085640189,0.014094176,0,1,0,264.5,352.5,7.5
alloy_162,531,96.26999014,0,0,0,0,0,0,0,0,0,0,0.450433013,0,0,0,0,0,0,0,0,0,0.243838415,0,0,0,1.528745749,1.506992684,0,0,0,0,0,0,0.00000005,1.506992684,6.27E-14,7.07E-12,2.55E-10,0.00000000451,27.6943023,128.3806604,13.68151979,16.77693915,28.62137798,0.009332993,76.60689096,2.801925486,1.621745608,3.408199702,2.895668617,60.00000353,2.895668671,60.0000029,2.895669323,60.00000261,942.3823085,0.329684001,26.91986278,225.0607148,0.883428968,233.4752784,3.083460714,71.20309866,0.299996872,163.2615723,0.299996872,0.2254463,0,0,0,0,206.84271,220.632224,4
alloy_163,532,99.94229735,0,0,0,0,0,0,0,0,0,0,0.010630296,0,0,0,0,0,0,0.012295911,0,0,0,0,0,0,0,0,0,0,0.014112285,0,0.020664161,0,0.0000000237,0.018969699,4.16E-14,3.48E-12,1.11E-10,0.00000000198,0.176014383,124.2949547,13.00795937,16.47041319,26.99820853,0,76.01577192,2.722537287,1.610021837,3.38973733,2.856729755,60.01651925,2.856729801,60.01651872,2.856951558,60.02695123,933.6795289,0.329973284,26.01490862,224.9878123,0.899735129,236.9338935,3.003343157,70.03646098,0.019070931,165.9435642,0.019070931,0,0.007056143,0,0,0,180,190.5,3
alloy_164,533,99.73819298,0,0,0,0,0,0,0,0,0,0,0.010635232,0,0,0.096814413,0,0,0,0.012301621,0,0,0,0,0,0,0.120317853,0,0,0,0.008471315,0.013266587,0,0,0.0000000233,1.23E-16,4.09E-14,3.4E-12,1.09E-10,0.00000000195,2.34335647,124.8580867,13.01905596,16.47023637,27.02156302,0.00073454,76.14374361,2.726446669,1.610582098,3.392684807,2.857476226,60.04423805,2.857476269,60.04423778,2.858855743,60.06562806,935.5944826,0.329896797,26.13187687,225.0029452,0.899143241,236.6861658,3.007736827,70.24241767,0.087821558,165.8396549,0.087821558,0.082319775,0.004235657,0,1,0,165,175,3
alloy_165,534,99.71868381,0,0,0,0,0,0,0,0,0,0,0.02127695,0,0,0.009684413,0,0,0.033377455,0.014766447,0,0,0,0,0,0,0.019256758,0,0,0,0.011298515,0.159247586,0.012408061,0,0.0000000235,0.0113906,4.13E-14,3.44E-12,1.1E-10,0.00000000197,0.523371672,124.6631648,13.02534505,16.46706899,27.03930882,0.000117563,76.15978098,2.728824501,1.610058765,3.392618741,2.856616313,60.10612079,2.856616358,60.10612029,2.857510552,60.12513056,935.9471395,0.330016104,26.06283316,224.9879261,0.899030223,236.5740589,3.00705049,70.15080792,0.051758704,165.906182,0.051758704,0.026681023,0.005649258,0,0,0,144.789897,165.474168,2.5
alloy_166,535,99.27940953,0,0,0,0,0,0,0,0,0,0,0.008498914,0,0,0.00967091,0,0,0,0.009830572,0,0,0,0,0,0,0.673046799,0,0,0,0.011282762,0,0.008260508,0,0.0000000234,0.007583146,4.09E-14,3.41E-12,1.09E-10,0.00000000195,12.28986026,126.5767339,13.01294692,16.49524175,27.0016485,0.004108951,76.16892012,2.719401472,1.611987266,3.398390361,2.863243188,60.013631,2.86324324,60.01363044,2.863386535,60.02137593,938.8138833,0.329644857,26.37668394,225.0066644,0.898508056,236.3497173,3.009143423,70.44347561,0.18429769,165.9530006,0.18429769,0,0.005641381,0,0,0,165.474168,206.84271,3
alloy_167,536,99.40701647,0,0,0,0,0,0,0,0,0,0,0,0,0,0,0,0,0,0.592983534,0,0,0,0,0,0,0,0,0,0,0,0,0,0,0.0000000233,1.22E-16,4.08E-14,3.39E-12,1.08E-10,0.00000000194,0.177328283,124.8852747,13.07115802,16.45126542,27.1457982,0,76.26091275,2.745460565,1.60964421,3.387212977,2.885786975,60.29335955,2.88578702,60.29335902,2.885787724,60.29335861,936.9420965,0.329525613,26.31428127,224.9525613,0.897509469,235.640941,3.023719341,70.75901892,0.085961111,166,0.085961111,0,0,0,0,0,220.632224,248.211252,3.5
alloy_168,537,97.09941241,0,0,0,0,0,0,0,0,0,0.12953025,0,0,0,0,0,0,2.771057343,0,0,0,0,0,0,0,0,0,0,0,0,0,0,0,0.0000000233,1.23E-16,4.09E-14,3.39E-12,1.08E-10,0.00000000194,0.431759989,124.8388898,12.98653775,16.63159233,26.93842124,0,74.9726719,2.699629076,1.601751593,3.338823787,2.86485901,60.87018151,2.864859031,60.87017686,2.919426883,61.70149364,934.7945037,0.328736141,25.86588676,224.1461534,0.902742383,234.5700858,2.976175334,69.57795389,0.19834654,163.3594023,0.19834654,0.119150332,0,0,0,0,324.053579,330.948336,4
alloy_169,538,97.78254075,0,0,0,0,0,0,0,0,0,0,0.053559112,0,0,0.170645737,0,0,1.176265523,0.619510744,0,0,0,0,0,0,0.145421427,0,0,0,0,0,0.052056704,0,0.0000000239,0.047788054,4.2E-14,3.55E-12,1.13E-10,0.00000000201,2.807670773,125.6538854,13.10363589,16.51360438,27.21226486,0.000887798,76.01357916,2.750033371,1.607072784,3.367288083,2.891338042,60.72617331,2.891338071,60.72617325,2.918367635,61.1278934,939.6694318,0.328856627,26.41661694,224.5793935,0.897226726,234.2570145,3.031974108,70.87868773,0.186713258,164.5786127,0.186713258,0.15788036,0,0,1,0,256,320,4
alloy_170,539,96.80820227,0,0,0,0,0,0,0,0,0,0.129876274,0.021254034,0,0,0.096739868,0,0,2.778460336,0.024584237,0,0,0,0,0,0,0.120225152,0,0,0,0,0,0.020657828,0,0.0000000235,0.018963886,4.13E-14,3.45E-12,1.1E-10,0.00000000197,2.598162822,125.3710981,13.01014281,16.62953683,26.99015241,0.000733975,75.11025207,2.707527317,1.602346187,3.340523132,2.866828767,60.9198877,2.866828785,60.9198833,2.923534121,61.77845312,936.7372828,0.328599888,26.00536083,224.1417758,0.901768948,234.2598174,2.986693827,69.83743485,0.218420552,163.1568872,0.218420552,0.201741587,0,0,0,0,246,310.5,5.005
alloy_171,540,95.95773932,0,0,0,0,0,0,0,0,0,0.077966853,0.021265235,0,0,0.096790851,0,0,3.447106481,0.122986015,0,0,0,0,0,0,0.192461638,0,0,0,0.042346131,0,0.041337472,0,0.0000000237,0.037947799,4.19E-14,3.52E-12,1.12E-10,0.00000000199,3.810568227,125.5873767,13.017612,16.67001014,27.00443269,0.001174978,74.86475957,2.705120574,1.600443513,3.328214126,2.875226146,61.1725115,2.875226157,61.17250876,2.944828961,62.25059006,937.518055,0.328259083,26.00102384,223.9051853,0.901987711,233.3872309,2.985396593,69.75849489,0.247105548,162.5642147,0.247105548,0.149883149,0.021173065,0,1,0,276.5,340,5.005
alloy_172,541,95.02899945,0,0,0,0,0,0,0,0,0,0,0,0,0,0,0,0,4.971000552,0,0,0,0,0,0,0,0,0,0,0,0,0,0,0,0.0000000232,1.23E-16,4.09E-14,3.39E-12,1.08E-10,0.00000000193,0.216961045,124.633057,12.95028999,16.76638763,26.84727429,0,73.96188977,2.674403955,1.595086998,3.29654519,2.871666061,61.49130338,2.871666062,61.49130287,2.969554785,62.98260257,932.9495362,0.3280116,25.55260995,223.4589898,0.905965201,232.9734896,2.950289994,68.75724986,0.256864403,161.6255195,0.256864403,0,0,0,0,0,372.316878,393.001149,4
alloy_173,542,95.24769177,0,0,0,0,0,0,0,0,0,0,0,0,0,0.144792098,0,0,4.435803163,0.17171297,0,0,0,0,0,0,0,0,0,0,0,0,0,0,0.0000000231,1.23E-16,4.07E-14,3.38E-12,1.08E-10,0.00000000193,0.215576663,124.932756,12.9950705,16.72188015,26.95137648,0,74.39297898,2.6941809,1.596908105,3.307088499,2.878065748,61.45913035,2.878065747,61.45913026,2.967698088,62.81806107,935.2815965,0.328030392,25.77286916,223.6169557,0.903950205,232.7867061,2.969750092,69.31499867,0.252680889,161.8780188,0.252680889,0.13029746,0,0,1,0,395,420,
alloy_174,543,94.51349235,0,0,0,0,0,0,0,0,0,0.025949917,0.031849985,0,0,0.084564829,0,0,4.996351979,0.171921956,0,0,0,0,0,0,0.096086395,0,0,0,0.028188352,0,0.051594234,0,0.0000000238,0.047363507,4.21E-14,3.55E-12,1.13E-10,0.00000000201,1.995150809,125.2564248,13.00187987,16.75812045,26.96398815,0.000586607,74.17624943,2.691638082,1.59547873,3.29677977,2.881313325,61.64105032,2.881313322,61.64104921,2.981709024,63.18035348,936.0380435,0.327710003,25.78425292,223.4181412,0.904060988,232.2339799,2.970354325,69.25377812,0.275609184,161.2888973,0.275609184,0.085640189,0.014094176,0,1,0,393,421,4
alloy_175,544,94.15395119,0,0,0,0,0,0,0,0,0,0.051647775,0,0,0,0,0,0,5.745519061,0.048881971,0,0,0,0,0,0,0,0,0,0,0,0,0,0,0.0000000231,1.23E-16,4.08E-14,3.38E-12,1.08E-10,0.00000000193,0.316327668,124.8740398,12.9540919,16.808864,26.85318431,0,73.70922938,2.671389885,1.592759938,3.282121196,2.876631641,61.76333652,2.876631634,61.76333437,2.989772031,63.48698962,933.7984678,0.327600709,25.55477725,223.2170444,0.906456904,232.160189,2.946049521,68.73413301,0.277175024,160.8608606,0.277175024,0.041267857,0,0,0,0,434.369691,448.159205,3.5
alloy_176,545,99.91353157,0,0,0,0,0,0,0,0,0,0,0,0,0,0,0,0,0,0,0,0,0,0,0,0,0.086468429,0,0,0,0,0,0,0,0.0000000234,1.23E-16,4.1E-14,3.41E-12,1.09E-10,0.00000000195,1.732279543,124.5902745,13.00086468,16.47491095,26.9809598,0.00052789,76.01885012,2.719698066,1.610250758,3.391072209,2.856813158,60.00000339,2.856813204,60.00000285,2.856813911,60.00000244,934.1215656,0.329956766,26.04634708,225.0017294,0.89983571,236.9239078,3.000864684,70.05188106,0.065786824,166,0.065786824,0,0,0,0,0,95,160,15
alloy_177,546,93.73466321,0,0,0,0,0,0,0,0,0,0.05182868,0,0,0,0,0,0,5.821082605,0.392425505,0,0,0,0,0,0,0,0,0,0,0,0,0,0,0.0000000231,1.23E-16,4.07E-14,3.37E-12,1.08E-10,0.00000000192,0.31804516,125.2186733,12.99458139,16.80148818,26.9472668,0,73.82955945,2.685424465,1.592327211,3.279087231,2.894154195,61.95601502,2.894154188,61.95601287,3.008782566,63.70233719,935.8043618,0.327295432,25.73021561,223.1661435,0.905103883,231.3113562,2.959041055,69.15535594,0.287325496,160.7760946,0.287325496,0.041448762,0,0,1,0,282.685037,372.316878,12
alloy_178,547,93.18679036,0,0,0,0,0,0,0,0,0,0.065118384,0.042626072,0,0,0.194016752,0,0,5.683790795,0.369787266,0,0,0,0,0,0,0.241117712,0,0,0,0.113176776,0,0.103575879,0,0.0000000244,0.095082657,4.34E-14,3.7E-12,1.18E-10,0.00000000208,4.683807433,126.1594224,13.05694692,16.78974876,27.08562109,0.001472024,74.18153726,2.705264263,1.593971215,3.286167741,2.895805369,62.03084609,2.895805355,62.03084404,3.011157865,63.83878073,940.4430442,0.32706443,26.02764737,223.153041,0.902467509,230.6405525,2.985882832,69.72370747,0.312173221,160.2577629,0.312173221,0.262840514,0.056588388,0,1,0,,370,12
alloy_179,548,99.79298199,0,0,0,0,0,0,0,0,0,0,0,0,0,0,0,0,0.133301163,0.073716844,0,0,0,0,0,0,0,0,0,0,0,0,0,0,0.0000000234,1.23E-16,4.1E-14,3.41E-12,1.09E-10,0.00000000195,0.177263527,124.3816897,13.00751301,16.47707691,26.99705209,0,75.97778193,2.721985062,1.609555866,3.387147469,2.860084231,60.07646234,2.860084275,60.07646181,2.862709925,60.11645174,933.8876776,0.329887706,26.02707282,224.9527793,0.899850351,236.7230744,3.001615662,70.06103227,0.052969441,165.8826084,0.052969441,0,0,0,1,0,144.789897,158.579411,9
alloy_180,549,99.55613877,0,0,0,0,0,0,0,0,0,0,0,0,0,0,0,0,0.443861227,0,0,0,0,0,0,0,0,0,0,0,0,0,0,0,0.0000000234,1.23E-16,4.1E-14,3.41E-12,1.09E-10,0.00000000195,0.179657417,124.3297387,12.99556139,16.49802875,26.96814891,0,75.8180169,2.71597445,1.608668416,3.381655409,2.857357156,60.13316173,2.857357197,60.1331612,2.866098338,60.26631915,933.4235277,0.329822456,25.96005249,224.862403,0.900532633,236.6404724,2.995561388,69.88903469,0.078984415,165.6094021,0.078984415,0,0,0,0,0,110.316112,131.000383,14
alloy_181,550,99.16808076,0,0,0,0,0,0,0,0,0,0,0,0,0,0,0,0,0.831919241,0,0,0,0,0,0,0,0,0,0,0,0,0,0,0,0.0000000234,1.23E-16,4.1E-14,3.41E-12,1.09E-10,0.00000000195,0.182855015,124.3557386,12.99168081,16.52103198,26.95778776,0,75.65891311,2.712411104,1.607504242,3.374359918,2.858583689,60.24957912,2.858583727,60.2495786,2.874966434,60.49915394,933.3828981,0.329667232,25.92512727,224.742105,0.900998303,236.3261454,2.991680808,69.79202019,0.107872345,165.2679111,0.107872345,0,0,0,0,0,110.316112,137.89514,18
alloy_182,551,99.1126683,0,0,0,0,0,0,0,0,0,0,0,0,0,0,0,0,0.887331697,0,0,0,0,0,0,0,0,0,0,0,0,0,0,0,0.0000000234,1.23E-16,4.1E-14,3.41E-12,1.09E-10,0.00000000195,0.183311613,124.3594512,12.99112668,16.52431671,26.95630824,0,75.636194,2.711902278,1.607338005,3.373318164,2.858758831,60.26620286,2.858758868,60.26620233,2.876232747,60.53240141,933.3770964,0.329645067,25.92014015,224.7249272,0.901064798,236.2812613,2.991126683,69.77816708,0.111368555,165.2191481,0.111368555,0,0,0,0,0,137.89514,158.579411,12
alloy_183,552,99.1126683,0,0,0,0,0,0,0,0,0,0,0,0,0,0,0,0,0.887331697,0,0,0,0,0,0,0,0,0,0,0,0,0,0,0,0.0000000234,1.23E-16,4.1E-14,3.41E-12,1.09E-10,0.00000000195,0.183311613,124.3594512,12.99112668,16.52431671,26.95630824,0,75.636194,2.711902278,1.607338005,3.373318164,2.858758831,60.26620286,2.858758868,60.26620233,2.876232747,60.53240141,933.3770964,0.329645067,25.92014015,224.7249272,0.901064798,236.2812613,2.991126683,69.77816708,0.111368555,165.2191481,0.111368555,0,0,0,0,0,140,160,12
alloy_184,553,99.19247433,0,0,0,0,0,0,0,0,0,0,0.042500201,0,0,0,0,0,0.666706719,0.098318752,0,0,0,0,0,0,0,0,0,0,0,0,0,0,0.0000000233,1.23E-16,4.09E-14,3.4E-12,1.09E-10,0.00000000195,0.181904298,124.4769001,13.01193122,16.50571155,27.00523118,0,75.79711062,2.72090336,1.608064139,3.377046316,2.862869183,60.24865486,2.862869223,60.24865433,2.875998594,60.44866592,934.15621,0.329658912,26.00145538,224.7854554,0.900170358,236.3043311,3.000665699,69.98467144,0.105195185,165.3752837,0.105195185,0,0,0,1,0,137.89514,158.579411,12
alloy_185,554,99.14811593,0,0,0,0,0,0,0,0,0,0,0,0,0,0,0,0,0.55646351,0.29542056,0,0,0,0,0,0,0,0,0,0,0,0,0,0,0.0000000233,1.23E-16,4.09E-14,3.4E-12,1.09E-10,0.00000000194,0.181247001,124.6288631,13.02988583,16.49451441,27.04774201,0,75.90183501,2.727599753,1.608153357,3.378150009,2.87257553,60.31309056,2.87257557,60.31309003,2.883534052,60.48002866,935.1415143,0.329541078,26.10649118,224.8038627,0.89942699,235.8721902,3.006252187,70.23902244,0.107443472,165.5088612,0.107443472,0,0,0,1,0,160,180,8
alloy_186,555,98.74198254,0,0,0,0,0,0,0,0,0,0,0,0,0,0,0,0,1.110614151,0.147403311,0,0,0,0,0,0,0,0,0,0,0,0,0,0,0.0000000233,1.23E-16,4.09E-14,3.4E-12,1.09E-10,0.00000000194,0.185481644,124.5198982,13.00658226,16.53246841,26.99156057,0,75.60950565,2.716168469,1.606579716,3.368427658,2.866880351,60.4061098,2.866880386,60.40610927,2.8887511,60.73929309,934.2168093,0.329437832,25.97816848,224.6439173,0.900713643,235.7625689,2.994789991,69.9110227,0.13178652,165.0212168,0.13178652,0,0,0,1,0,158.579411,186.158439,10
alloy_187,556,98.74198254,0,0,0,0,0,0,0,0,0,0,0,0,0,0,0,0,1.110614151,0.147403311,0,0,0,0,0,0,0,0,0,0,0,0,0,0,0.0000000233,1.23E-16,4.09E-14,3.4E-12,1.09E-10,0.00000000194,0.185481644,124.5198982,13.00658226,16.53246841,26.99156057,0,75.60950565,2.716168469,1.606579716,3.368427658,2.866880351,60.4061098,2.866880386,60.40610927,2.8887511,60.73929309,934.2168093,0.329437832,25.97816848,224.6439173,0.900713643,235.7625689,2.994789991,69.9110227,0.13178652,165.0212168,0.13178652,0,0,0,1,0,160,180,12
alloy_188,557,98.9988735,0,0,0,0,0,0,0,0,0,0,0,0,0,0,0,0,0.557316441,0.443810058,0,0,0,0,0,0,0,0,0,0,0,0,0,0,0.0000000233,1.22E-16,4.08E-14,3.39E-12,1.08E-10,0.00000000194,0.181586422,124.7753807,13.04768404,16.48944696,27.08920894,0,75.96677668,2.733950664,1.608061765,3.377436544,2.880043633,60.38675653,2.880043673,60.386756,2.89101895,60.55395051,936.01029,0.329422025,26.18506085,224.7917271,0.898804777,235.5314054,3.012179238,70.42874776,0.115867259,165.5073752,0.115867259,0,0,0,1,0,165.474168,179.263682,8
alloy_189,558,98.69875485,0,0,0,0,0,0,0,0,0,0,0.042503107,0,0,0,0,0,1.111253832,0.147488211,0,0,0,0,0,0,0,0,0,0,0,0,0,0,0.0000000233,1.23E-16,4.09E-14,3.4E-12,1.09E-10,0.00000000194,0.185677519,124.5552174,13.01338654,16.53036731,27.00711061,0,75.63648273,2.718928487,1.606701005,3.368457736,2.866747944,60.40634371,2.86674798,60.40634318,2.88863129,60.7397189,934.3975801,0.329441758,25.98750659,224.6437123,0.900497288,235.8315613,2.998187239,69.93647332,0.133625777,164.9831942,0.133625777,0,0,0,1,0,158.579411,179.263682,12
alloy_190,559,97.23226622,0,0,0,0,0,0,0,0,0,0,0,0,0,0,0,0,2.767733776,0,0,0,0,0,0,0,0,0,0,0,0,0,0,0,0.0000000233,1.23E-16,4.09E-14,3.4E-12,1.09E-10,0.00000000194,0.198806126,124.4854382,12.97232266,16.63578281,26.90610151,0,74.86522915,2.694635471,1.601696799,3.337966605,2.864702208,60.83032342,2.864702228,60.8303229,2.919204633,61.66064259,933.1802183,0.328892906,25.75090396,224.1420025,0.903321281,234.7581356,2.972322662,69.30806656,0.194380917,163.5643943,0.194380917,0,0,0,0,0,170,235,11
alloy_191,560,97.13784877,0,0,0,0,0,0,0,0,0,0,0.042389819,0,0,0,0,0,2.770729714,0.049031698,0,0,0,0,0,0,0,0,0,0,0,0,0,0,0.0000000233,1.23E-16,4.09E-14,3.39E-12,1.08E-10,0.00000000194,0.19913055,124.5691319,12.98495888,16.63213889,26.93523274,0,74.91270425,2.699463944,1.601781322,3.337722222,2.867040109,60.85547878,2.867040129,60.85547826,2.921601529,61.68669673,933.6468599,0.328856722,25.78594689,224.1371513,0.902902754,234.7128525,2.977645156,69.39551204,0.197403911,163.5232404,0.197403911,0,0,0,1,0,172.368925,234.421738,11
alloy_192,561,96.08169683,0,0,0,0,0,0,0,0,0,0,0.02116019,0,0,0,0,0,3.872667289,0.024475689,0,0,0,0,0,0,0,0,0,0,0,0,0,0,0.0000000232,1.23E-16,4.09E-14,3.39E-12,1.08E-10,0.00000000194,0.208060402,124.6011469,12.96759604,16.69937322,26.89118147,0,74.43651824,2.686913424,1.598428677,3.317099979,2.869356874,61.17391186,2.869356884,61.17391135,2.945617434,62.33571108,933.2976269,0.328433469,25.6690873,223.7975151,0.904436486,233.8417464,2.96394517,69.07585817,0.229597803,162.5725929,0.229597803,0,0,0,1,0,199.947953,275.79028,12
alloy_193,562,94.26329164,0,0,0,0,0,0,0,0,0,0.061983782,0,0,0,0,0,0,5.635614927,0.039109648,0,0,0,0,0,0,0,0,0,0,0,0,0,0,0.0000000231,1.23E-16,4.08E-14,3.38E-12,1.08E-10,0.00000000193,0.333986789,124.8852172,12.95515522,16.80233607,26.85597248,0,73.7586725,2.672381225,1.593100681,3.284306709,2.8758043,61.72863175,2.875804295,61.72862927,2.98678048,63.41931329,933.8815963,0.327640086,25.56868834,223.25231,0.90631955,232.2568177,2.94706775,68.77070272,0.274728951,160.941986,0.274728951,0.051603864,0,0,0,0,165,310,
alloy_194,563,94.08068854,0,0,0,0,0,0,0,0,0,0,0.505660833,0,0,0,0,0,0,0,0,0,0,0,0,0,0,5.413650622,0,0,0,0,0,0,0.000000121,5.413650622,1.22E-13,1.68E-11,6.43E-10,0.0000000113,0.168737335,118.1681699,15.08395646,17.47365494,32.13086188,0,75.35999312,2.906699828,1.630414194,3.376971534,2.951193275,60.00000331,2.95119329,60.000003,2.951193941,60.0000025,912.423981,0.331674661,25.67815333,225.108273,0.860608306,228.6260777,3.094589373,69.22066638,0.147560337,157.6510886,0.147560337,0,0,0,0,0,144.789897,165.474168,13
alloy_195,564,99.19247433,0,0,0,0,0,0,0,0,0,0,0.042500201,0,0,0,0,0,0.666706719,0.098318752,0,0,0,0,0,0,0,0,0,0,0,0,0,0,0.0000000233,1.23E-16,4.09E-14,3.4E-12,1.09E-10,0.00000000195,0.181904298,124.4769001,13.01193122,16.50571155,27.00523118,0,75.79711062,2.72090336,1.608064139,3.377046316,2.862869183,60.24865486,2.862869223,60.24865433,2.875998594,60.44866592,934.15621,0.329658912,26.00145538,224.7854554,0.900170358,236.3043311,3.000665699,69.98467144,0.105195185,165.3752837,0.105195185,0,0,0,1,0,158.579411,186.158439,10
alloy_196,565,98.74198254,0,0,0,0,0,0,0,0,0,0,0,0,0,0,0,0,1.110614151,0.147403311,0,0,0,0,0,0,0,0,0,0,0,0,0,0,0.0000000233,1.23E-16,4.09E-14,3.4E-12,1.09E-10,0.00000000194,0.185481644,124.5198982,13.00658226,16.53246841,26.99156057,0,75.60950565,2.716168469,1.606579716,3.368427658,2.866880351,60.4061098,2.866880386,60.40610927,2.8887511,60.73929309,934.2168093,0.329437832,25.97816848,224.6439173,0.900713643,235.7625689,2.994789991,69.9110227,0.13178652,165.0212168,0.13178652,0,0,0,1,0,165.474168,199.947953,12
