Repository: mahata-lab/Lightweight-Alloy-Machine-Learning

# ML-Guided Microalloying of Al₉₂(Ti,Fe,Co,Ni)₂ for Additive Manufacturing

This repository contains the analysis and plotting scripts used to explore ML-guided
microalloying around the ultrastrong Al₉₂Ti₂Fe₂Co₂Ni₂ alloy system for additive
manufacturing. It builds on the trained models from the main Al-alloy ICME paper and
uses them to:

- generate microalloying design spaces around Al₉₂Ti₂Fe₂Co₂Ni₂  
- predict yield strength (YS), ultimate tensile strength (UTS), elongation (El), and a
  strength–ductility quality index **Q**  
- identify top-Q candidate alloys under different microalloying scenarios  
- visualize strength–ductility maps, Q vs dopant content, and composition fingerprints

File: AM_Casting_MLReady_Cleaned_Final_v4.csv (part 8 of 21)
Alloy Name,Serial Number,Al,Ag,B,Be,Bi,C,Ca,Cd,Ce,Co,Cr,Cu,Er,Eu,Fe,Ga,Li,Mg,Mn,Mo,Nb,Ni,O,Pb,Sc,Si,Sn,Ta,Te,Ti,V,Zn,Zr,D @ 1000K (cm²/s)_weighted,D @ 500K (cm²/s)_weighted,D @ 600K (cm²/s)_weighted,D @ 700K (cm²/s)_weighted,D @ 800K (cm²/s)_weighted,D @ 900K (cm²/s)_weighted,D0 (cm²/s)_weighted,Q (kJ/mol)_weighted,atomic_number_weighted,atomic_volume_elemental_phase_A3_per_atom_mp_weighted,atomic_weight_weighted,band_gap_elemental_phase_eV_mp_weighted,bulk_modulus_vrh_elemental_phase_GPa_mp_weighted,density_elemental_phase_g_cm3_mp_weighted,electronegativity_weighted,formation_energy_eV_atom,lattice_a_elemental_phase_A_mp_weighted,lattice_alpha_elemental_phase_deg_mp_weighted,lattice_b_elemental_phase_A_mp_weighted,lattice_beta_elemental_phase_deg_mp_weighted,lattice_c_elemental_phase_A_mp_weighted,lattice_gamma_elemental_phase_deg_mp_weighted,melting_point_K_weighted,poisson_ratio_homogeneous_elemental_phase_mp_weighted,shear_modulus_vrh_elemental_phase_GPa_mp_weighted,space_group_number_elemental_phase_mp_weighted,specific_heat_J_gK_weighted,thermal_conductivity_W_mK_weighted,valence_electrons_weighted,young_modulus_vrh_elemental_phase_GPa_mp_weighted,Size_Mismatch_δ,SFE_weighted_mJ_m2,Size_Mismatch_δ.1,Total_Excess_Solute,L12_Score,Ternary_L12_Avg,Ternary_ThreePhase_Avg,Process,YS,UTS,Elongation
alloy_197,566,98.69875485,0,0,0,0,0,0,0,0,0,0,0.042503107,0,0,0,0,0,1.111253832,0.147488211,0,0,0,0,0,0,0,0,0,0,0,0,0,0,0.0000000233,1.23E-16,4.09E-14,3.4E-12,1.09E-10,0.00000000194,0.185677519,124.5552174,13.01338654,16.53036731,27.00711061,0,75.63648273,2.718928487,1.606701005,3.368457736,2.866747944,60.40634371,2.86674798,60.40634318,2.88863129,60.7397189,934.3975801,0.329441758,25.98750659,224.6437123,0.900497288,235.8315613,2.998187239,69.93647332,0.133625777,164.9831942,0.133625777,0,0,0,1,0,165.474168,199.947953,10
alloy_198,567,97.90202352,0,0,0,0,0,0,0,0,0,0.104319839,0,0,0,0,0,0,1.450623057,0.543033584,0,0,0,0,0,0,0,0,0,0,0,0,0,0,0.0000000232,1.22E-16,4.07E-14,3.38E-12,1.08E-10,0.00000000193,0.376761637,125.2176461,13.06213298,16.5354444,27.11920138,0,75.73180799,2.734046047,1.605374471,3.3609167,2.887976816,60.73513309,2.887976849,60.73512924,2.916542951,61.17031575,937.7981224,0.32886014,26.25009638,224.511037,0.898990567,234.431135,3.010344708,70.55045569,0.168192608,164.5528543,0.168192608,0.093939922,0,0,1,0,255.106009,282.685037,6
alloy_199,568,99.55613877,0,0,0,0,0,0,0,0,0,0,0,0,0,0,0,0,0.443861227,0,0,0,0,0,0,0,0,0,0,0,0,0,0,0,0.0000000234,1.23E-16,4.1E-14,3.41E-12,1.09E-10,0.00000000195,0.179657417,124.3297387,12.99556139,16.49802875,26.96814891,0,75.8180169,2.71597445,1.608668416,3.381655409,2.857357156,60.13316173,2.857357197,60.1331612,2.866098338,60.26631915,933.4235277,0.329822456,25.96005249,224.862403,0.900532633,236.6404724,2.995561388,69.88903469,0.078984415,165.6094021,0.078984415,0,0,0,0,0,131.000383,158.579411,8
alloy_200,569,99.1126683,0,0,0,0,0,0,0,0,0,0,0,0,0,0,0,0,0.887331697,0,0,0,0,0,0,0,0,0,0,0,0,0,0,0,0.0000000234,1.23E-16,4.1E-14,3.41E-12,1.09E-10,0.00000000195,0.183311613,124.3594512,12.99112668,16.52431671,26.95630824,0,75.636194,2.711902278,1.607338005,3.373318164,2.858758831,60.26620286,2.858758868,60.26620233,2.876232747,60.53240141,933.3770964,0.329645067,25.92014015,224.7249272,0.901064798,236.2812613,2.991126683,69.77816708,0.111368555,165.2191481,0.111368555,0,0,0,0,0,165,195,7
alloy_201,570,99.1126683,0,0,0,0,0,0,0,0,0,0,0,0,0,0,0,0,0.887331697,0,0,0,0,0,0,0,0,0,0,0,0,0,0,0,0.0000000234,1.23E-16,4.1E-14,3.41E-12,1.09E-10,0.00000000195,0.183311613,124.3594512,12.99112668,16.52431671,26.95630824,0,75.636194,2.711902278,1.607338005,3.373318164,2.858758831,60.26620286,2.858758868,60.26620233,2.876232747,60.53240141,933.3770964,0.329645067,25.92014015,224.7249272,0.901064798,236.2812613,2.991126683,69.77816708,0.111368555,165.2191481,0.111368555,0,0,0,0,0,165.474168,193.053196,7
alloy_202,571,98.74198254,0,0,0,0,0,0,0,0,0,0,0,0,0,0,0,0,1.110614151,0.147403311,0,0,0,0,0,0,0,0,0,0,0,0,0,0,0.0000000233,1.23E-16,4.09E-14,3.4E-12,1.09E-10,0.00000000194,0.185481644,124.5198982,13.00658226,16.53246841,26.99156057,0,75.60950565,2.716168469,1.606579716,3.368427658,2.866880351,60.4061098,2.866880386,60.40610927,2.8887511,60.73929309,934.2168093,0.329437832,25.97816848,224.6439173,0.900713643,235.7625689,2.994789991,69.9110227,0.13178652,165.0212168,0.13178652,0,0,0,1,0,185,205,6
alloy_203,572,98.69875485,0,0,0,0,0,0,0,0,0,0,0.042503107,0,0,0,0,0,1.111253832,0.147488211,0,0,0,0,0,0,0,0,0,0,0,0,0,0,0.0000000233,1.23E-16,4.09E-14,3.4E-12,1.09E-10,0.00000000194,0.185677519,124.5552174,13.01338654,16.53036731,27.00711061,0,75.63648273,2.718928487,1.606701005,3.368457736,2.866747944,60.40634371,2.86674798,60.40634318,2.88863129,60.7397189,934.3975801,0.329441758,25.98750659,224.6437123,0.900497288,235.8315613,2.998187239,69.93647332,0.133625777,164.9831942,0.133625777,0,0,0,1,0,186.158439,206.84271,6
alloy_204,573,97.23226622,0,0,0,0,0,0,0,0,0,0,0,0,0,0,0,0,2.767733776,0,0,0,0,0,0,0,0,0,0,0,0,0,0,0,0.0000000233,1.23E-16,4.09E-14,3.4E-12,1.09E-10,0.00000000194,0.198806126,124.4854382,12.97232266,16.63578281,26.90610151,0,74.86522915,2.694635471,1.601696799,3.337966605,2.864702208,60.83032342,2.864702228,60.8303229,2.919204633,61.66064259,933.1802183,0.328892906,25.75090396,224.1420025,0.903321281,234.7581356,2.972322662,69.30806656,0.194380917,163.5643943,0.194380917,0,0,0,0,0,240,285,5
alloy_205,574,97.13784877,0,0,0,0,0,0,0,0,0,0,0.042389819,0,0,0,0,0,2.770729714,0.049031698,0,0,0,0,0,0,0,0,0,0,0,0,0,0,0.0000000233,1.23E-16,4.09E-14,3.39E-12,1.08E-10,0.00000000194,0.19913055,124.5691319,12.98495888,16.63213889,26.93523274,0,74.91270425,2.699463944,1.601781322,3.337722222,2.867040109,60.85547878,2.867040129,60.85547826,2.921601529,61.68669673,933.6468599,0.328856722,25.78594689,224.1371513,0.902902754,234.7128525,2.977645156,69.39551204,0.197403911,163.5232404,0.197403911,0,0,0,1,0,241.316495,282.685037,5
alloy_206,575,96.08169683,0,0,0,0,0,0,0,0,0,0,0.02116019,0,0,0,0,0,3.872667289,0.024475689,0,0,0,0,0,0,0,0,0,0,0,0,0,0,0.0000000232,1.23E-16,4.09E-14,3.39E-12,1.08E-10,0.00000000194,0.208060402,124.6011469,12.96759604,16.69937322,26.89118147,0,74.43651824,2.686913424,1.598428677,3.317099979,2.869356874,61.17391186,2.869356884,61.17391135,2.945617434,62.33571108,933.2976269,0.328433469,25.6690873,223.7975151,0.904436486,233.8417464,2.96394517,69.07585817,0.229597803,162.5725929,0.229597803,0,0,0,1,0,262.000766,317.158822,8
alloy_207,576,96.49697341,0,0,0,0,0,0,0,0,0,0.051971611,0,0,0,0,0,0,3.057547266,0.393507716,0,0,0,0,0,0,0,0,0,0,0,0,0,0,0.0000000232,1.23E-16,4.07E-14,3.38E-12,1.08E-10,0.00000000193,0.295533076,125.0349744,13.02236233,16.6376297,27.02139154,0,74.96320517,2.71085257,1.600617239,3.331037624,2.885474111,61.12753278,2.885474129,61.12753061,2.945683484,62.04479435,936.1018223,0.328399809,25.97963457,224.0227586,0.901782452,233.547135,2.986723984,69.84792373,0.217773546,163.2173327,0.217773546,0.041591693,0,0,1,0,179.263682,262.000766,14
alloy_208,577,93.73466321,0,0,0,0,0,0,0,0,0,0.05182868,0,0,0,0,0,0,5.821082605,0.392425505,0,0,0,0,0,0,0,0,0,0,0,0,0,0,0.0000000231,1.23E-16,4.07E-14,3.37E-12,1.08E-10,0.00000000192,0.31804516,125.2186733,12.99458139,16.80148818,26.9472668,0,73.82955945,2.685424465,1.592327211,3.279087231,2.894154195,61.95601502,2.894154188,61.95601287,3.008782566,63.70233719,935.8043618,0.327295432,25.73021561,223.1661435,0.905103883,231.3113562,2.959041055,69.15535594,0.287325496,160.7760946,0.287325496,0.041448762,0,0,1,0,227.526981,324.053579,18
alloy_209,578,99.1126683,0,0,0,0,0,0,0,0,0,0,0,0,0,0,0,0,0.887331697,0,0,0,0,0,0,0,0,0,0,0,0,0,0,0,0.0000000234,1.23E-16,4.1E-14,3.41E-12,1.09E-10,0.00000000195,0.183311613,124.3594512,12.99112668,16.52431671,26.95630824,0,75.636194,2.711902278,1.607338005,3.373318164,2.858758831,60.26620286,2.858758868,60.26620233,2.876232747,60.53240141,933.3770964,0.329645067,25.92014015,224.7249272,0.901064798,236.2812613,2.991126683,69.77816708,0.111368555,165.2191481,0.111368555,0,0,0,0,0,115,140,11
alloy_210,579,98.44819414,0,0,0,0,0,0,0,0,0,0,0,0,0,0,0,0,1.55180586,0,0,0,0,0,0,0,0,0,0,0,0,0,0,0,0.0000000233,1.23E-16,4.1E-14,3.4E-12,1.09E-10,0.00000000195,0.18878688,124.403971,12.98448194,16.56370528,26.93856678,0,75.3637596,2.705800739,1.605344582,3.36082605,2.860859031,60.46554508,2.860859062,60.46554456,2.891417642,60.93108589,933.3075259,0.329379278,25.86033747,224.5189402,0.901862167,235.7430373,2.984481941,69.61204854,0.146667877,164.6344108,0.146667877,0,0,0,0,0,145,170,9
alloy_211,580,98.29194677,0,0,0,0,0,0,0,0,0,0,0,0,0,0,0,0,1.115726105,0.592327125,0,0,0,0,0,0,0,0,0,0,0,0,0,0,0.0000000232,1.22E-16,4.07E-14,3.39E-12,1.08E-10,0.00000000193,0.186520396,124.9593805,13.05992199,16.51742586,27.11582478,0,75.80317623,2.735187272,1.606297425,3.366240412,2.889280421,60.62775261,2.889280456,60.62775209,2.91125183,60.96246949,936.8214365,0.329079848,26.21351803,224.6067387,0.898851097,234.7387073,3.012535824,70.47924719,0.1520159,165.0123107,0.1520159,0,0,0,1,0,170,215,10
alloy_212,581,97.09941241,0,0,0,0,0,0,0,0,0,0.12953025,0,0,0,0,0,0,2.771057343,0,0,0,0,0,0,0,0,0,0,0,0,0,0,0,0.0000000233,1.23E-16,4.09E-14,3.39E-12,1.08E-10,0.00000000194,0.431759989,124.8388898,12.98653775,16.63159233,26.93842124,0,74.9726719,2.699629076,1.601751593,3.338823787,2.86485901,60.87018151,2.864859031,60.87017686,2.919426883,61.70149364,934.7945037,0.328736141,25.86588676,224.1461534,0.902742383,234.5700858,2.976175334,69.57795389,0.19834654,163.3594023,0.19834654,0.119150332,0,0,0,0,195,230,12
alloy_213,582,97.09941241,0,0,0,0,0,0,0,0,0,0.12953025,0,0,0,0,0,0,2.771057343,0,0,0,0,0,0,0,0,0,0,0,0,0,0,0,0.0000000233,1.23E-16,4.09E-14,3.39E-12,1.08E-10,0.00000000194,0.431759989,124.8388898,12.98653775,16.63159233,26.93842124,0,74.9726719,2.699629076,1.601751593,3.338823787,2.86485901,60.87018151,2.864859031,60.87017686,2.919426883,61.70149364,934.7945037,0.328736141,25.86588676,224.1461534,0.902742383,234.5700858,2.976175334,69.57795389,0.19834654,163.3594023,0.19834654,0.119150332,0,0,0,0,195,230,12
alloy_214,583,96.90720792,0,0,0,0,0,0,0,0,0,0.062147305,0,0,0,0,0,0,2.991431949,0.039212825,0,0,0,0,0,0,0,0,0,0,0,0,0,0,0.0000000233,1.23E-16,4.09E-14,3.39E-12,1.08E-10,0.00000000194,0.312493006,124.7086047,12.98162742,16.64558561,26.92664193,0,74.84297028,2.696672221,1.60103325,3.334018025,2.867452221,60.93547705,2.867452239,60.93547455,2.926359667,61.8329037,934.1610847,0.32869748,25.80686502,224.072005,0.903145362,234.3981355,2.973518613,69.4322223,0.204874578,163.2695194,0.204874578,0.051767387,0,0,0,0,205,275,10
alloy_215,584,96.80820227,0,0,0,0,0,0,0,0,0,0.129876274,0.021254034,0,0,0.096739868,0,0,2.778460336,0.024584237,0,0,0,0,0,0,0.120225152,0,0,0,0,0,0.020657828,0,0.0000000235,0.018963886,4.13E-14,3.45E-12,1.1E-10,0.00000000197,2.598162822,125.3710981,13.01014281,16.62953683,26.99015241,0.000733975,75.11025207,2.707527317,1.602346187,3.340523132,2.866828767,60.9198877,2.866828785,60.9198833,2.923534121,61.77845312,936.7372828,0.328599888,26.00536083,224.1417758,0.901768948,234.2598174,2.986693827,69.83743485,0.218420552,163.1568872,0.218420552,0.201741587,0,0,0,0,162,225.5,8
alloy_216,585,95.99539339,0,0,0,0,0,0,0,0,0,0.12938796,0,0,0,0,0,0,3.875218649,0,0,0,0,0,0,0,0,0,0,0,0,0,0,0,0.0000000232,1.23E-16,4.08E-14,3.39E-12,1.08E-10,0.00000000194,0.440602407,124.9124806,12.97548049,16.69704941,26.90890453,0,74.51984624,2.689484587,1.598439038,3.318064544,2.868348766,61.20138718,2.868348777,61.20138254,2.944659567,62.3639477,934.6771243,0.328294647,25.76638561,223.8038577,0.904068017,233.6759187,2.965129452,69.30161617,0.231755293,162.3879624,0.231755293,0.119008042,0,0,0,0,205,270,15
alloy_217,586,95.99539339,0,0,0,0,0,0,0,0,0,0.12938796,0,0,0,0,0,0,3.875218649,0,0,0,0,0,0,0,0,0,0,0,0,0,0,0,0.0000000232,1.23E-16,4.08E-14,3.39E-12,1.08E-10,0.00000000194,0.440602407,124.9124806,12.97548049,16.69704941,26.90890453,0,74.51984624,2.689484587,1.598439038,3.318064544,2.868348766,61.20138718,2.868348777,61.20138254,2.944659567,62.3639477,934.6771243,0.328294647,25.76638561,223.8038577,0.904068017,233.6759187,2.965129452,69.30161617,0.231755293,162.3879624,0.231755293,0.119008042,0,0,0,0,205,270,15
alloy_218,587,96.20361752,0,0,0,0,0,0,0,0,0,0.065206895,0.021342023,0,0,0.097140263,0,0,3.013156841,0.370290045,0,0,0,0,0,0,0.120722725,0,0,0,0.056665351,0,0.051858332,0,0.0000000239,0.047605949,4.21E-14,3.55E-12,1.13E-10,0.00000000201,2.493390237,125.5138385,13.05264198,16.63338228,27.08833676,0.000737012,75.12975012,2.720308433,1.601377733,3.334227513,2.885787376,61.1683996,2.885787391,61.16839727,2.946838776,62.12381373,938.4342271,0.32827602,26.1259206,224.0098642,0.900511984,233.2093717,2.999641746,70.12494331,0.23416003,162.9292927,0.23416003,0.137472603,0.028332675,0,1,0,175.5,261,8.5
alloy_219,588,95.2942214,0,0,0,0,0,0,0,0,0,0.051807762,0,0,0,0,0,0,4.433320582,0.220650258,0,0,0,0,0,0,0,0,0,0,0,0,0,0,0.0000000232,1.23E-16,4.08E-14,3.38E-12,1.08E-10,0.00000000193,0.306187609,124.9560941,12.98784368,16.72514999,26.93628645,0,74.3229432,2.690805928,1.596593552,3.305984352,2.881125946,61.45470088,2.881125951,61.45469872,2.968426779,62.78469444,934.9436041,0.327987982,25.76405469,223.6100909,0.904160119,232.8291651,2.966047037,69.28238041,0.250781561,162.0090517,0.250781561,0.041427845,0,0,1,0,206.84271,289.579794,12
alloy_220,589,95.26718095,0,0,0,0,0,0,0,0,0,0.07773031,0,0,0,0,0,0,4.434385478,0.220703259,0,0,0,0,0,0,0,0,0,0,0,0,0,0,0.0000000231,1.23E-16,4.08E-14,3.38E-12,1.08E-10,0.00000000193,0.352811465,125.0269085,12.99069087,16.72433323,26.94275866,0,74.34430485,2.691803885,1.596603287,3.306148133,2.881161257,61.46282372,2.881161262,61.46282074,2.96848306,62.79313593,935.2669353,0.327956407,25.78705801,223.6107935,0.904044522,232.7910859,2.966816185,69.33636015,0.251432165,161.9675818,0.251432165,0.067350393,0,0,1,0,215.4,312.7,15.9
alloy_221,590,95.26718095,0,0,0,0,0,0,0,0,0,0.07773031,0,0,0,0,0,0,4.434385478,0.220703259,0,0,0,0,0,0,0,0,0,0,0,0,0,0,0.0000000231,1.23E-16,4.08E-14,3.38E-12,1.08E-10,0.00000000193,0.352811465,125.0269085,12.99069087,16.72433323,26.94275866,0,74.34430485,2.691803885,1.596603287,3.306148133,2.881161257,61.46282372,2.881161262,61.46282074,2.96848306,62.79313593,935.2669353,0.327956407,25.78705801,223.6107935,0.904044522,232.7910859,2.966816185,69.33636015,0.251432165,161.9675818,0.251432165,0.067350393,0,0,1,0,215.4,312.7,15.9
alloy_222,591,95.26718095,0,0,0,0,0,0,0,0,0,0.07773031,0,0,0,0,0,0,4.434385478,0.220703259,0,0,0,0,0,0,0,0,0,0,0,0,0,0,0.0000000231,1.23E-16,4.08E-14,3.38E-12,1.08E-10,0.00000000193,0.352811465,125.0269085,12.99069087,16.72433323,26.94275866,0,74.34430485,2.691803885,1.596603287,3.306148133,2.881161257,61.46282372,2.881161262,61.46282074,2.96848306,62.79313593,935.2669353,0.327956407,25.78705801,223.6107935,0.904044522,232.7910859,2.966816185,69.33636015,0.251432165,161.9675818,0.251432165,0.067350393,0,0,1,0,205,290,12
alloy_223,592,94.82050874,0,0,0,0,0,0,0,0,0,0.078020145,0.021279798,0,0,0.121071266,0,0,4.450918562,0.22152615,0,0,0,0,0,0,0.192593156,0,0,0,0.042375075,0,0.051707113,0,0.0000000238,0.04746713,4.21E-14,3.54E-12,1.13E-10,0.000000002,3.821947934,125.7674631,13.0243301,16.7247549,27.01620059,0.001175781,74.51884828,2.701885988,1.597430947,3.308886321,2.883241346,61.53282379,2.883241347,61.53282112,2.973227533,62.91989289,938.1800455,0.327760587,25.97839324,223.5838719,0.902615596,232.2974983,2.981451734,69.67206143,0.275346916,161.6222296,0.275346916,0.174216854,0.021187538,0,1,0,193,290.5,9
alloy_224,593,94.69672545,0,0,0,0,0,0,0,0,0,0.077794914,0,0,0,0,0,0,4.881878113,0.34360152,0,0,0,0,0,0,0,0,0,0,0,0,0,0,0.0000000231,1.23E-16,4.07E-14,3.37E-12,1.08E-10,0.00000000193,0.356890269,125.1783673,13.00097084,16.74661862,26.96518913,0,74.21496237,2.692963686,1.595187102,3.297158108,2.888758672,61.65789015,2.888758673,61.65788716,2.984892412,63.12245014,935.9404943,0.327679014,25.81197725,223.4622415,0.90406505,232.1468539,2.967259127,69.38193179,0.265608043,161.5673566,0.265608043,0.067414996,0,0,1,0,230,315,
alloy_225,594,94.26329164,0,0,0,0,0,0,0,0,0,0.061983782,0,0,0,0,0,0,5.635614927,0.039109648,0,0,0,0,0,0,0,0,0,0,0,0,0,0,0.0000000231,1.23E-16,4.08E-14,3.38E-12,1.08E-10,0.00000000193,0.333986789,124.8852172,12.95515522,16.80233607,26.85597248,0,73.7586725,2.672381225,1.593100681,3.284306709,2.8758043,61.72863175,2.875804295,61.72862927,2.98678048,63.41931329,933.8815963,0.327640086,25.56868834,223.25231,0.90631955,232.2568177,2.94706775,68.77070272,0.274728951,160.941986,0.274728951,0.051603864,0,0,0,0,255,350,
alloy_226,595,94.61694795,0,0,0,0,0,0,0,0,0,0.051874332,0,0,0,0,0,0,4.938406552,0.392771165,0,0,0,0,0,0,0,0,0,0,0,0,0,0,0.0000000231,1.23E-16,4.07E-14,3.37E-12,1.08E-10,0.00000000193,0.310854777,125.1599997,13.00345465,16.74915161,26.97094232,0,74.19164707,2.693546228,1.594975055,3.29568024,2.891381767,61.69139693,2.891381768,61.69139478,2.988628654,63.17291629,935.8993709,0.327648171,25.80988028,223.4397472,0.904043014,232.0254663,2.967883011,69.37656281,0.267614592,161.5558228,0.267614592,0.041494415,0,0,1,0,227.526981,317.158822,16
alloy_227,596,94.22081979,0,0,0,0,0,0,0,0,0,0.078021515,0.021280158,0,0,0.096858775,0,0,4.95173674,0.34460246,0,0,0,0,0,0,0.192596699,0,0,0,0.042375819,0,0.051708049,0,0.0000000238,0.047467989,4.2E-14,3.54E-12,1.13E-10,0.000000002,3.825974961,125.8947372,13.03094392,16.75134451,27.03025176,0.001175803,74.34490902,2.701306485,1.595801391,3.298677036,2.891107795,61.73669374,2.891107793,61.736691,2.990574298,63.26929467,938.6358372,0.32747148,25.98499454,223.4178033,0.902808591,231.6476665,2.980156177,69.67026085,0.288960038,161.2092485,0.288960038,0.150005734,0.02118791,0,1,0,207,300,12.95
alloy_228,597,93.73466321,0,0,0,0,0,0,0,0,0,0.05182868,0,0,0,0,0,0,5.821082605,0.392425505,0,0,0,0,0,0,0,0,0,0,0,0,0,0,0.0000000231,1.23E-16,4.07E-14,3.37E-12,1.08E-10,0.00000000192,0.31804516,125.2186733,12.99458139,16.80148818,26.9472668,0,73.82955945,2.685424465,1.592327211,3.279087231,2.894154195,61.95601502,2.894154188,61.95601287,3.008782566,63.70233719,935.8043618,0.327295432,25.73021561,223.1661435,0.905103883,231.3113562,2.959041055,69.15535594,0.287325496,160.7760946,0.287325496,0.041448762,0,0,1,0,255.106009,351.632607,16
alloy_229,598,93.5488835,0,0,0,0,0,0,0,0,0,0.064968987,0.021264131,0,0,0.096785778,0,0,5.670748931,0.368938741,0,0,0,0,0,0,0.120282266,0,0,0,0.056458539,0,0.051669126,0,0.0000000237,0.047432257,4.2E-14,3.54E-12,1.13E-10,0.000000002,2.506924344,125.6882046,13.025764,16.79098036,27.01669013,0.000734323,74.0388049,2.695803162,1.593403434,3.28426159,2.894113098,61.9647121,2.894113089,61.96470979,3.00749102,63.71721603,938.136711,0.327214876,25.88528825,223.1862152,0.903712421,231.0616483,2.972957179,69.45734052,0.298164903,160.580651,0.298164903,0.136880209,0.028229269,0,1,0,210.5,300,12.95
alloy_230,599,94.61694795,0,0,0,0,0,0,0,0,0,0.051874332,0,0,0,0,0,0,4.938406552,0.392771165,0,0,0,0,0,0,0,0,0,0,0,0,0,0,0.0000000231,1.23E-16,4.07E-14,3.37E-12,1.08E-10,0.00000000193,0.310854777,125.1599997,13.00345465,16.74915161,26.97094232,0,74.19164707,2.693546228,1.594975055,3.29568024,2.891381767,61.69139693,2.891381768,61.69139478,2.988628654,63.17291629,935.8993709,0.327648171,25.80988028,223.4397472,0.904043014,232.0254663,2.967883011,69.37656281,0.267614592,161.5558228,0.267614592,0.041494415,0,0,1,0,248.211252,324.053579,10
alloy_231,600,94.22081979,0,0,0,0,0,0,0,0,0,0.078021515,0.021280158,0,0,0.096858775,0,0,4.95173674,0.34460246,0,0,0,0,0,0,0.192596699,0,0,0,0.042375819,0,0.051708049,0,0.0000000238,0.047467989,4.2E-14,3.54E-12,1.13E-10,0.000000002,3.825974961,125.8947372,13.03094392,16.75134451,27.03025176,0.001175803,74.34490902,2.701306485,1.595801391,3.298677036,2.891107795,61.73669374,2.891107793,61.736691,2.990574298,63.26929467,938.6358372,0.32747148,25.98499454,223.4178033,0.902808591,231.6476665,2.980156177,69.67026085,0.288960038,161.2092485,0.288960038,0.150005734,0.02118791,0,1,0,246.5,326.5,9
alloy_232,601,93.73466321,0,0,0,0,0,0,0,0,0,0.05182868,0,0,0,0,0,0,5.821082605,0.392425505,0,0,0,0,0,0,0,0,0,0,0,0,0,0,0.0000000231,1.23E-16,4.07E-14,3.37E-12,1.08E-10,0.00000000192,0.31804516,125.2186733,12.99458139,16.80148818,26.9472668,0,73.82955945,2.685424465,1.592327211,3.279087231,2.894154195,61.95601502,2.894154188,61.95601287,3.008782566,63.70233719,935.8043618,0.327295432,25.73021561,223.1661435,0.905103883,231.3113562,2.959041055,69.15535594,0.287325496,160.7760946,0.287325496,0.041448762,0,0,1,0,262.000766,351.632607,10
alloy_233,602,99.1126683,0,0,0,0,0,0,0,0,0,0,0,0,0,0,0,0,0.887331697,0,0,0,0,0,0,0,0,0,0,0,0,0,0,0,0.0000000234,1.23E-16,4.1E-14,3.41E-12,1.09E-10,0.00000000195,0.183311613,124.3594512,12.99112668,16.52431671,26.95630824,0,75.636194,2.711902278,1.607338005,3.373318164,2.858758831,60.26620286,2.858758868,60.26620233,2.876232747,60.53240141,933.3770964,0.329645067,25.92014015,224.7249272,0.901064798,236.2812613,2.991126683,69.77816708,0.111368555,165.2191481,0.111368555,0,0,0,0,0,137.89514,158.579411,8
alloy_234,603,99.1126683,0,0,0,0,0,0,0,0,0,0,0,0,0,0,0,0,0.887331697,0,0,0,0,0,0,0,0,0,0,0,0,0,0,0,0.0000000234,1.23E-16,4.1E-14,3.41E-12,1.09E-10,0.00000000195,0.183311613,124.3594512,12.99112668,16.52431671,26.95630824,0,75.636194,2.711902278,1.607338005,3.373318164,2.858758831,60.26620286,2.858758868,60.26620233,2.876232747,60.53240141,933.3770964,0.329645067,25.92014015,224.7249272,0.901064798,236.2812613,2.991126683,69.77816708,0.111368555,165.2191481,0.111368555,0,0,0,0,0,140,160,8
alloy_235,604,98.44819414,0,0,0,0,0,0,0,0,0,0,0,0,0,0,0,0,1.55180586,0,0,0,0,0,0,0,0,0,0,0,0,0,0,0,0.0000000233,1.23E-16,4.1E-14,3.4E-12,1.09E-10,0.00000000195,0.18878688,124.403971,12.98448194,16.56370528,26.93856678,0,75.3637596,2.705800739,1.605344582,3.36082605,2.860859031,60.46554508,2.860859062,60.46554456,2.891417642,60.93108589,933.3075259,0.329379278,25.86033747,224.5189402,0.901862167,235.7430373,2.984481941,69.61204854,0.146667877,164.6344108,0.146667877,0,0,0,0,0,165,190,8
alloy_236,605,98.44819414,0,0,0,0,0,0,0,0,0,0,0,0,0,0,0,0,1.55180586,0,0,0,0,0,0,0,0,0,0,0,0,0,0,0,0.0000000233,1.23E-16,4.1E-14,3.4E-12,1.09E-10,0.00000000195,0.18878688,124.403971,12.98448194,16.56370528,26.93856678,0,75.3637596,2.705800739,1.605344582,3.36082605,2.860859031,60.46554508,2.860859062,60.46554456,2.891417642,60.93108589,933.3075259,0.329379278,25.86033747,224.5189402,0.901862167,235.7430373,2.984481941,69.61204854,0.146667877,164.6344108,0.146667877,0,0,0,0,0,165.474168,193.053196,8
alloy_237,606,98.29194677,0,0,0,0,0,0,0,0,0,0,0,0,0,0,0,0,1.115726105,0.592327125,0,0,0,0,0,0,0,0,0,0,0,0,0,0,0.0000000232,1.22E-16,4.07E-14,3.39E-12,1.08E-10,0.00000000193,0.186520396,124.9593805,13.05992199,16.51742586,27.11582478,0,75.80317623,2.735187272,1.606297425,3.366240412,2.889280421,60.62775261,2.889280456,60.62775209,2.91125183,60.96246949,936.8214365,0.329079848,26.21351803,224.6067387,0.898851097,234.7387073,3.012535824,70.47924719,0.1520159,165.0123107,0.1520159,0,0,0,1,0,199.947953,241.316495,9
alloy_238,607,98.29194677,0,0,0,0,0,0,0,0,0,0,0,0,0,0,0,0,1.115726105,0.592327125,0,0,0,0,0,0,0,0,0,0,0,0,0,0,0.0000000232,1.22E-16,4.07E-14,3.39E-12,1.08E-10,0.00000000193,0.186520396,124.9593805,13.05992199,16.51742586,27.11582478,0,75.80317623,2.735187272,1.606297425,3.366240412,2.889280421,60.62775261,2.889280456,60.62775209,2.91125183,60.96246949,936.8214365,0.329079848,26.21351803,224.6067387,0.898851097,234.7387073,3.012535824,70.47924719,0.1520159,165.0123107,0.1520159,0,0,0,1,0,200,240,9
alloy_239,608,97.09941241,0,0,0,0,0,0,0,0,0,0.12953025,0,0,0,0,0,0,2.771057343,0,0,0,0,0,0,0,0,0,0,0,0,0,0,0,0.0000000233,1.23E-16,4.09E-14,3.39E-12,1.08E-10,0.00000000194,0.431759989,124.8388898,12.98653775,16.63159233,26.93842124,0,74.9726719,2.699629076,1.601751593,3.338823787,2.86485901,60.87018151,2.864859031,60.87017686,2.919426883,61.70149364,934.7945037,0.328736141,25.86588676,224.1461534,0.902742383,234.5700858,2.976175334,69.57795389,0.19834654,163.3594023,0.19834654,0.119150332,0,0,0,0,213.737467,262.000766,10
alloy_240,609,97.09941241,0,0,0,0,0,0,0,0,0,0.12953025,0,0,0,0,0,0,2.771057343,0,0,0,0,0,0,0,0,0,0,0,0,0,0,0,0.0000000233,1.23E-16,4.09E-14,3.39E-12,1.08E-10,0.00000000194,0.431759989,124.8388898,12.98653775,16.63159233,26.93842124,0,74.9726719,2.699629076,1.601751593,3.338823787,2.86485901,60.87018151,2.864859031,60.87017686,2.919426883,61.70149364,934.7945037,0.328736141,25.86588676,224.1461534,0.902742383,234.5700858,2.976175334,69.57795389,0.19834654,163.3594023,0.19834654,0.119150332,0,0,0,0,215,260,10
alloy_241,610,97.09941241,0,0,0,0,0,0,0,0,0,0.12953025,0,0,0,0,0,0,2.771057343,0,0,0,0,0,0,0,0,0,0,0,0,0,0,0,0.0000000233,1.23E-16,4.09E-14,3.39E-12,1.08E-10,0.00000000194,0.431759989,124.8388898,12.98653775,16.63159233,26.93842124,0,74.9726719,2.699629076,1.601751593,3.338823787,2.86485901,60.87018151,2.864859031,60.87017686,2.919426883,61.70149364,934.7945037,0.328736141,25.86588676,224.1461534,0.902742383,234.5700858,2.976175334,69.57795389,0.19834654,163.3594023,0.19834654,0.119150332,0,0,0,0,215,260,10
alloy_242,611,96.90720792,0,0,0,0,0,0,0,0,0,0.062147305,0,0,0,0,0,0,2.991431949,0.039212825,0,0,0,0,0,0,0,0,0,0,0,0,0,0,0.0000000233,1.23E-16,4.09E-14,3.39E-12,1.08E-10,0.00000000194,0.312493006,124.7086047,12.98162742,16.64558561,26.92664193,0,74.84297028,2.696672221,1.60103325,3.334018025,2.867452221,60.93547705,2.867452239,60.93547455,2.926359667,61.8329037,934.1610847,0.32869748,25.80686502,224.072005,0.903145362,234.3981355,2.973518613,69.4322223,0.204874578,163.2695194,0.204874578,0.051767387,0,0,0,0,240,305,10
alloy_243,612,97.78254075,0,0,0,0,0,0,0,0,0,0,0.053559112,0,0,0.170645737,0,0,1.176265523,0.619510744,0,0,0,0,0,0,0.145421427,0,0,0,0,0,0.052056704,0,0.0000000239,0.047788054,4.2E-14,3.55E-12,1.13E-10,0.00000000201,2.807670773,125.6538854,13.10363589,16.51360438,27.21226486,0.000887798,76.01357916,2.750033371,1.607072784,3.367288083,2.891338042,60.72617331,2.891338071,60.72617325,2.918367635,61.1278934,939.6694318,0.328856627,26.41661694,224.5793935,0.897226726,234.2570145,3.031974108,70.87868773,0.186713258,164.5786127,0.186713258,0.15788036,0,0,1,0,186,216,8.8
alloy_244,613,96.80820227,0,0,0,0,0,0,0,0,0,0.129876274,0.021254034,0,0,0.096739868,0,0,2.778460336,0.024584237,0,0,0,0,0,0,0.120225152,0,0,0,0,0,0.020657828,0,0.0000000235,0.018963886,4.13E-14,3.45E-12,1.1E-10,0.00000000197,2.598162822,125.3710981,13.01014281,16.62953683,26.99015241,0.000733975,75.11025207,2.707527317,1.602346187,3.340523132,2.866828767,60.9198877,2.866828785,60.9198833,2.923534121,61.77845312,936.7372828,0.328599888,26.00536083,224.1417758,0.901768948,234.2598174,2.986693827,69.83743485,0.218420552,163.1568872,0.218420552,0.201741587,0,0,0,0,181,246.5,6.5
alloy_245,614,96.49697341,0,0,0,0,0,0,0,0,0,0.051971611,0,0,0,0,0,0,3.057547266,0.393507716,0,0,0,0,0,0,0,0,0,0,0,0,0,0,0.0000000232,1.23E-16,4.07E-14,3.38E-12,1.08E-10,0.00000000193,0.295533076,125.0349744,13.02236233,16.6376297,27.02139154,0,74.96320517,2.71085257,1.600617239,3.331037624,2.885474111,61.12753278,2.885474129,61.12753061,2.945683484,62.04479435,936.1018223,0.328399809,25.97963457,224.0227586,0.901782452,233.547135,2.986723984,69.84792373,0.217773546,163.2173327,0.217773546,0.041591693,0,0,1,0,241.316495,303.369308,10
alloy_246,615,95.99539339,0,0,0,0,0,0,0,0,0,0.12938796,0,0,0,0,0,0,3.875218649,0,0,0,0,0,0,0,0,0,0,0,0,0,0,0,0.0000000232,1.23E-16,4.08E-14,3.39E-12,1.08E-10,0.00000000194,0.440602407,124.9124806,12.97548049,16.69704941,26.90890453,0,74.51984624,2.689484587,1.598439038,3.318064544,2.868348766,61.20138718,2.868348777,61.20138254,2.944659567,62.3639477,934.6771243,0.328294647,25.76638561,223.8038577,0.904068017,233.6759187,2.965129452,69.30161617,0.231755293,162.3879624,0.231755293,0.119008042,0,0,0,0,227.526981,289.579794,13
alloy_247,616,95.99539339,0,0,0,0,0,0,0,0,0,0.12938796,0,0,0,0,0,0,3.875218649,0,0,0,0,0,0,0,0,0,0,0,0,0,0,0,0.0000000232,1.23E-16,4.08E-14,3.39E-12,1.08E-10,0.00000000194,0.440602407,124.9124806,12.97548049,16.69704941,26.90890453,0,74.51984624,2.689484587,1.598439038,3.318064544,2.868348766,61.20138718,2.868348777,61.20138254,2.944659567,62.3639477,934.6771243,0.328294647,25.76638561,223.8038577,0.904068017,233.6759187,2.965129452,69.30161617,0.231755293,162.3879624,0.231755293,0.119008042,0,0,0,0,230,290,13
alloy_248,617,95.99539339,0,0,0,0,0,0,0,0,0,0.12938796,0,0,0,0,0,0,3.875218649,0,0,0,0,0,0,0,0,0,0,0,0,0,0,0,0.0000000232,1.23E-16,4.08E-14,3.39E-12,1.08E-10,0.00000000194,0.440602407,124.9124806,12.97548049,16.69704941,26.90890453,0,74.51984624,2.689484587,1.598439038,3.318064544,2.868348766,61.20138718,2.868348777,61.20138254,2.944659567,62.3639477,934.6771243,0.328294647,25.76638561,223.8038577,0.904068017,233.6759187,2.965129452,69.30161617,0.231755293,162.3879624,0.231755293,0.119008042,0,0,0,0,230,290,13
alloy_249,618,96.20361752,0,0,0,0,0,0,0,0,0,0.065206895,0.021342023,0,0,0.097140263,0,0,3.013156841,0.370290045,0,0,0,0,0,0,0.120722725,0,0,0,0.056665351,0,0.051858332,0,0.0000000239,0.047605949,4.21E-14,3.55E-12,1.13E-10,0.00000000201,2.493390237,125.5138385,13.05264198,16.63338228,27.08833676,0.000737012,75.12975012,2.720308433,1.601377733,3.334227513,2.885787376,61.1683996,2.885787391,61.16839727,2.946838776,62.12381373,938.4342271,0.32827602,26.1259206,224.0098642,0.900511984,233.2093717,2.999641746,70.12494331,0.23416003,162.9292927,0.23416003,0.137472603,0.028332675,0,1,0,203,283,7
alloy_250,619,95.2942214,0,0,0,0,0,0,0,0,0,0.051807762,0,0,0,0,0,0,4.433320582,0.220650258,0,0,0,0,0,0,0,0,0,0,0,0,0,0,0.0000000232,1.23E-16,4.08E-14,3.38E-12,1.08E-10,0.00000000193,0.306187609,124.9560941,12.98784368,16.72514999,26.93628645,0,74.3229432,2.690805928,1.596593552,3.305984352,2.881125946,61.45470088,2.881125951,61.45469872,2.968426779,62.78469444,934.9436041,0.327987982,25.76405469,223.6100909,0.904160119,232.8291651,2.966047037,69.28238041,0.250781561,162.0090517,0.250781561,0.041427845,0,0,1,0,255.106009,324.053579,10
alloy_251,620,95.26718095,0,0,0,0,0,0,0,0,0,0.07773031,0,0,0,0,0,0,4.434385478,0.220703259,0,0,0,0,0,0,0,0,0,0,0,0,0,0,0.0000000231,1.23E-16,4.08E-14,3.38E-12,1.08E-10,0.00000000193,0.352811465,125.0269085,12.99069087,16.72433323,26.94275866,0,74.34430485,2.691803885,1.596603287,3.306148133,2.881161257,61.46282372,2.881161262,61.46282074,2.96848306,62.79313593,935.2669353,0.327956407,25.78705801,223.6107935,0.904044522,232.7910859,2.966816185,69.33636015,0.251432165,161.9675818,0.251432165,0.067350393,0,0,1,0,255,325,10
alloy_252,621,95.85050389,0,0,0,0,0,0,0,0,0,0.065291649,0.04273949,0,0,0.194532986,0,0,3.017072148,0.370771185,0,0,0,0,0,0,0.241759271,0,0,0,0.113477914,0,0.10385147,0,0.0000000245,0.09533565,4.35E-14,3.72E-12,1.19E-10,0.00000000209,4.673703297,125.9846865,13.08391686,16.63162127,27.1575073,0.00147594,75.27625393,2.729850956,1.601974092,3.336310095,2.88743492,61.23169721,2.887434931,61.23169514,2.950284035,62.2398898,940.7423867,0.328129356,26.26908671,223.9794977,0.899255864,232.7959234,3.012663688,70.39343279,0.251065177,162.6169557,0.251065177,0.26383115,0.056738957,0,1,0,,305,10
alloy_253,622,94.82050874,0,0,0,0,0,0,0,0,0,0.078020145,0.021279798,0,0,0.121071266,0,0,4.450918562,0.22152615,0,0,0,0,0,0,0.192593156,0,0,0,0.042375075,0,0.051707113,0,0.0000000238,0.04746713,4.21E-14,3.54E-12,1.13E-10,0.000000002,3.821947934,125.7674631,13.0243301,16.7247549,27.01620059,0.001175781,74.51884828,2.701885988,1.597430947,3.308886321,2.883241346,61.53282379,2.883241347,61.53282112,2.973227533,62.91989289,938.1800455,0.327760587,25.97839324,223.5838719,0.902615596,232.2974983,2.981451734,69.67206143,0.275346916,161.6222296,0.275346916,0.174216854,0.021187538,0,1,0,240,319,7
alloy_254,623,94.51349235,0,0,0,0,0,0,0,0,0,0.025949917,0.031849985,0,0,0.084564829,0,0,4.996351979,0.171921956,0,0,0,0,0,0,0.096086395,0,0,0,0.028188352,0,0.051594234,0,0.0000000238,0.047363507,4.21E-14,3.55E-12,1.13E-10,0.00000000201,1.995150809,125.2564248,13.00187987,16.75812045,26.96398815,0.000586607,74.17624943,2.691638082,1.59547873,3.29677977,2.881313325,61.64105032,2.881313322,61.64104921,2.981709024,63.18035348,936.0380435,0.327710003,25.78425292,223.4181412,0.904060988,232.2339799,2.970354325,69.25377812,0.275609184,161.2888973,0.275609184,0.085640189,0.014094176,0,1,0,283,338,10.025
alloy_255,624,94.38179825,0,0,0,0,0,0,0,0,0,0.078154836,0.042633041,0,0,0.24256059,0,0,4.458603965,0.221908634,0,0,0,0,0,0,0.385851413,0,0,0,0.08489646,0,0.103592813,0,0.0000000245,0.095098202,4.34E-14,3.71E-12,1.18E-10,0.00000000208,7.302709569,126.5091151,13.05810417,16.72467076,27.08997088,0.002355623,74.69731917,2.712059621,1.598288368,3.311802349,2.885277997,61.60012802,2.885277994,61.60012567,2.977762418,63.04147858,941.0996055,0.327568195,26.17081672,223.5596472,0.901173613,231.8106583,2.996204455,70.01025441,0.297140889,161.2824841,0.297140889,0.296140488,0.04244823,0,1,0,,325,10
alloy_256,625,94.61694795,0,0,0,0,0,0,0,0,0,0.051874332,0,0,0,0,0,0,4.938406552,0.392771165,0,0,0,0,0,0,0,0,0,0,0,0,0,0,0.0000000231,1.23E-16,4.07E-14,3.37E-12,1.08E-10,0.00000000193,0.310854777,125.1599997,13.00345465,16.74915161,26.97094232,0,74.19164707,2.693546228,1.594975055,3.29568024,2.891381767,61.69139693,2.891381768,61.69139478,2.988628654,63.17291629,935.8993709,0.327648171,25.80988028,223.4397472,0.904043014,232.0254663,2.967883011,69.37656281,0.267614592,161.5558228,0.267614592,0.041494415,0,0,1,0,282.685037,358.527364,8
alloy_257,626,94.22081979,0,0,0,0,0,0,0,0,0,0.078021515,0.021280158,0,0,0.096858775,0,0,4.95173674,0.34460246,0,0,0,0,0,0,0.192596699,0,0,0,0.042375819,0,0.051708049,0,0.0000000238,0.047467989,4.2E-14,3.54E-12,1.13E-10,0.000000002,3.825974961,125.8947372,13.03094392,16.75134451,27.03025176,0.001175803,74.34490902,2.701306485,1.595801391,3.298677036,2.891107795,61.73669374,2.891107793,61.736691,2.990574298,63.26929467,938.6358372,0.32747148,25.98499454,223.4178033,0.902808591,231.6476665,2.980156177,69.67026085,0.288960038,161.2092485,0.288960038,0.150005734,0.02118791,0,1,0,283,363,7
alloy_258,627,93.73466321,0,0,0,0,0,0,0,0,0,0.05182868,0,0,0,0,0,0,5.821082605,0.392425505,0,0,0,0,0,0,0,0,0,0,0,0,0,0,0.0000000231,1.23E-16,4.07E-14,3.37E-12,1.08E-10,0.00000000192,0.31804516,125.2186733,12.99458139,16.80148818,26.9472668,0,73.82955945,2.685424465,1.592327211,3.279087231,2.894154195,61.95601502,2.894154188,61.95601287,3.008782566,63.70233719,935.8043618,0.327295432,25.73021561,223.1661435,0.905103883,231.3113562,2.959041055,69.15535594,0.287325496,160.7760946,0.287325496,0.041448762,0,0,1,0,296.474551,386.106392,8
alloy_259,628,93.80381928,0,0,0,0,0,0,0,0,0,0.078175219,0.04264416,0,0,0.194099081,0,0,4.961490551,0.345281236,0,0,0,0,0,0,0.385952045,0,0,0,0.084918601,0,0.10361983,0,0.0000000244,0.095123004,4.33E-14,3.7E-12,1.18E-10,0.00000000208,7.308093581,126.6093604,13.06159163,16.75252358,27.09707323,0.002356237,74.49991788,2.710219755,1.596599399,3.301338098,2.89325884,61.7975103,2.893258834,61.79750782,2.994882243,63.38030622,941.3452902,0.32728763,26.16388907,223.391931,0.901476427,231.1962734,2.993692579,69.97424907,0.309350077,160.9019833,0.309350077,0.247721503,0.042459301,0,1,0,,360,8
alloy_260,629,99.1126683,0,0,0,0,0,0,0,0,0,0,0,0,0,0,0,0,0.887331697,0,0,0,0,0,0,0,0,0,0,0,0,0,0,0,0.0000000234,1.23E-16,4.1E-14,3.41E-12,1.09E-10,0.00000000195,0.183311613,124.3594512,12.99112668,16.52431671,26.95630824,0,75.636194,2.711902278,1.607338005,3.373318164,2.858758831,60.26620286,2.858758868,60.26620233,2.876232747,60.53240141,933.3770964,0.329645067,25.92014015,224.7249272,0.901064798,236.2812613,2.991126683,69.77816708,0.111368555,165.2191481,0.111368555,0,0,0,0,0,165,180,6
alloy_261,630,98.44819414,0,0,0,0,0,0,0,0,0,0,0,0,0,0,0,0,1.55180586,0,0,0,0,0,0,0,0,0,0,0,0,0,0,0,0.0000000233,1.23E-16,4.1E-14,3.4E-12,1.09E-10,0.00000000195,0.18878688,124.403971,12.98448194,16.56370528,26.93856678,0,75.3637596,2.705800739,1.605344582,3.36082605,2.860859031,60.46554508,2.860859062,60.46554456,2.891417642,60.93108589,933.3075259,0.329379278,25.86033747,224.5189402,0.901862167,235.7430373,2.984481941,69.61204854,0.146667877,164.6344108,0.146667877,0,0,0,0,0,180,205,7
alloy_262,631,98.29194677,0,0,0,0,0,0,0,0,0,0,0,0,0,0,0,0,1.115726105,0.592327125,0,0,0,0,0,0,0,0,0,0,0,0,0,0,0.0000000232,1.22E-16,4.07E-14,3.39E-12,1.08E-10,0.00000000193,0.186520396,124.9593805,13.05992199,16.51742586,27.11582478,0,75.80317623,2.735187272,1.606297425,3.366240412,2.889280421,60.62775261,2.889280456,60.62775209,2.91125183,60.96246949,936.8214365,0.329079848,26.21351803,224.6067387,0.898851097,234.7387073,3.012535824,70.47924719,0.1520159,165.0123107,0.1520159,0,0,0,1,0,230,260,5
alloy_263,632,97.09941241,0,0,0,0,0,0,0,0,0,0.12953025,0,0,0,0,0,0,2.771057343,0,0,0,0,0,0,0,0,0,0,0,0,0,0,0,0.0000000233,1.23E-16,4.09E-14,3.39E-12,1.08E-10,0.00000000194,0.431759989,124.8388898,12.98653775,16.63159233,26.93842124,0,74.9726719,2.699629076,1.601751593,3.338823787,2.86485901,60.87018151,2.864859031,60.87017686,2.919426883,61.70149364,934.7945037,0.328736141,25.86588676,224.1461534,0.902742383,234.5700858,2.976175334,69.57795389,0.19834654,163.3594023,0.19834654,0.119150332,0,0,0,0,240,275,8
alloy_264,633,97.09941241,0,0,0,0,0,0,0,0,0,0.12953025,0,0,0,0,0,0,2.771057343,0,0,0,0,0,0,0,0,0,0,0,0,0,0,0,0.0000000233,1.23E-16,4.09E-14,3.39E-12,1.08E-10,0.00000000194,0.431759989,124.8388898,12.98653775,16.63159233,26.93842124,0,74.9726719,2.699629076,1.601751593,3.338823787,2.86485901,60.87018151,2.864859031,60.87017686,2.919426883,61.70149364,934.7945037,0.328736141,25.86588676,224.1461534,0.902742383,234.5700858,2.976175334,69.57795389,0.19834654,163.3594023,0.19834654,0.119150332,0,0,0,0,240,275,8
alloy_265,634,97.78254075,0,0,0,0,0,0,0,0,0,0,0.053559112,0,0,0.170645737,0,0,1.176265523,0.619510744,0,0,0,0,0,0,0.145421427,0,0,0,0,0,0.052056704,0,0.0000000239,0.047788054,4.2E-14,3.55E-12,1.13E-10,0.00000000201,2.807670773,125.6538854,13.10363589,16.51360438,27.21226486,0.000887798,76.01357916,2.750033371,1.607072784,3.367288083,2.891338042,60.72617331,2.891338071,60.72617325,2.918367635,61.1278934,939.6694318,0.328856627,26.41661694,224.5793935,0.897226726,234.2570145,3.031974108,70.87868773,0.186713258,164.5786127,0.186713258,0.15788036,0,0,1,0,230.5,230.5,6.5
alloy_266,635,96.80820227,0,0,0,0,0,0,0,0,0,0.129876274,0.021254034,0,0,0.096739868,0,0,2.778460336,0.024584237,0,0,0,0,0,0,0.120225152,0,0,0,0,0,0.020657828,0,0.0000000235,0.018963886,4.13E-14,3.45E-12,1.1E-10,0.00000000197,2.598162822,125.3710981,13.01014281,16.62953683,26.99015241,0.000733975,75.11025207,2.707527317,1.602346187,3.340523132,2.866828767,60.9198877,2.866828785,60.9198833,2.923534121,61.77845312,936.7372828,0.328599888,26.00536083,224.1417758,0.901768948,234.2598174,2.986693827,69.83743485,0.218420552,163.1568872,0.218420552,0.201741587,0,0,0,0,210.5,268.5,3
alloy_267,636,95.99539339,0,0,0,0,0,0,0,0,0,0.12938796,0,0,0,0,0,0,3.875218649,0,0,0,0,0,0,0,0,0,0,0,0,0,0,0,0.0000000232,1.23E-16,4.08E-14,3.39E-12,1.08E-10,0.00000000194,0.440602407,124.9124806,12.97548049,16.69704941,26.90890453,0,74.51984624,2.689484587,1.598439038,3.318064544,2.868348766,61.20138718,2.868348777,61.20138254,2.944659567,62.3639477,934.6771243,0.328294647,25.76638561,223.8038577,0.904068017,233.6759187,2.965129452,69.30161617,0.231755293,162.3879624,0.231755293,0.119008042,0,0,0,0,250,310,12
alloy_268,637,95.99539339,0,0,0,0,0,0,0,0,0,0.12938796,0,0,0,0,0,0,3.875218649,0,0,0,0,0,0,0,0,0,0,0,0,0,0,0,0.0000000232,1.23E-16,4.08E-14,3.39E-12,1.08E-10,0.00000000194,0.440602407,124.9124806,12.97548049,16.69704941,26.90890453,0,74.51984624,2.689484587,1.598439038,3.318064544,2.868348766,61.20138718,2.868348777,61.20138254,2.944659567,62.3639477,934.6771243,0.328294647,25.76638561,223.8038577,0.904068017,233.6759187,2.965129452,69.30161617,0.231755293,162.3879624,0.231755293,0.119008042,0,0,0,0,250,310,12
alloy_269,638,94.82050874,0,0,0,0,0,0,0,0,0,0.078020145,0.021279798,0,0,0.121071266,0,0,4.450918562,0.22152615,0,0,0,0,0,0,0.192593156,0,0,0,0.042375075,0,0.051707113,0,0.0000000238,0.04746713,4.21E-14,3.54E-12,1.13E-10,0.000000002,3.821947934,125.7674631,13.0243301,16.7247549,27.01620059,0.001175781,74.51884828,2.701885988,1.597430947,3.308886321,2.883241346,61.53282379,2.883241347,61.53282112,2.973227533,62.91989289,938.1800455,0.327760587,25.97839324,223.5838719,0.902615596,232.2974983,2.981451734,69.67206143,0.275346916,161.6222296,0.275346916,0.174216854,0.021187538,0,1,0,268.5,341,4.5
alloy_270,639,99.55613877,0,0,0,0,0,0,0,0,0,0,0,0,0,0,0,0,0.443861227,0,0,0,0,0,0,0,0,0,0,0,0,0,0,0,0.0000000234,1.23E-16,4.1E-14,3.41E-12,1.09E-10,0.00000000195,0.179657417,124.3297387,12.99556139,16.49802875,26.96814891,0,75.8180169,2.71597445,1.608668416,3.381655409,2.857357156,60.13316173,2.857357197,60.1331612,2.866098338,60.26631915,933.4235277,0.329822456,25.96005249,224.862403,0.900532633,236.6404724,2.995561388,69.88903469,0.078984415,165.6094021,0.078984415,0,0,0,0,0,131.000383,158.579411,8
