Repository: mahata-lab/Lightweight-Alloy-Machine-Learning

# ML-Guided Microalloying of Al₉₂(Ti,Fe,Co,Ni)₂ for Additive Manufacturing

This repository contains the analysis and plotting scripts used to explore ML-guided
microalloying around the ultrastrong Al₉₂Ti₂Fe₂Co₂Ni₂ alloy system for additive
manufacturing. It builds on the trained models from the main Al-alloy ICME paper and
uses them to:

- generate microalloying design spaces around Al₉₂Ti₂Fe₂Co₂Ni₂  
- predict yield strength (YS), ultimate tensile strength (UTS), elongation (El), and a
  strength–ductility quality index **Q**  
- identify top-Q candidate alloys under different microalloying scenarios  
- visualize strength–ductility maps, Q vs dopant content, and composition fingerprints

File: AM_Casting_MLReady_Cleaned_Final_v4.csv (part 9 of 21)
Alloy Name,Serial Number,Al,Ag,B,Be,Bi,C,Ca,Cd,Ce,Co,Cr,Cu,Er,Eu,Fe,Ga,Li,Mg,Mn,Mo,Nb,Ni,O,Pb,Sc,Si,Sn,Ta,Te,Ti,V,Zn,Zr,D @ 1000K (cm²/s)_weighted,D @ 500K (cm²/s)_weighted,D @ 600K (cm²/s)_weighted,D @ 700K (cm²/s)_weighted,D @ 800K (cm²/s)_weighted,D @ 900K (cm²/s)_weighted,D0 (cm²/s)_weighted,Q (kJ/mol)_weighted,atomic_number_weighted,atomic_volume_elemental_phase_A3_per_atom_mp_weighted,atomic_weight_weighted,band_gap_elemental_phase_eV_mp_weighted,bulk_modulus_vrh_elemental_phase_GPa_mp_weighted,density_elemental_phase_g_cm3_mp_weighted,electronegativity_weighted,formation_energy_eV_atom,lattice_a_elemental_phase_A_mp_weighted,lattice_alpha_elemental_phase_deg_mp_weighted,lattice_b_elemental_phase_A_mp_weighted,lattice_beta_elemental_phase_deg_mp_weighted,lattice_c_elemental_phase_A_mp_weighted,lattice_gamma_elemental_phase_deg_mp_weighted,melting_point_K_weighted,poisson_ratio_homogeneous_elemental_phase_mp_weighted,shear_modulus_vrh_elemental_phase_GPa_mp_weighted,space_group_number_elemental_phase_mp_weighted,specific_heat_J_gK_weighted,thermal_conductivity_W_mK_weighted,valence_electrons_weighted,young_modulus_vrh_elemental_phase_GPa_mp_weighted,Size_Mismatch_δ,SFE_weighted_mJ_m2,Size_Mismatch_δ.1,Total_Excess_Solute,L12_Score,Ternary_L12_Avg,Ternary_ThreePhase_Avg,Process,YS,UTS,Elongation
alloy_271,640,99.16808076,0,0,0,0,0,0,0,0,0,0,0,0,0,0,0,0,0.831919241,0,0,0,0,0,0,0,0,0,0,0,0,0,0,0,0.0000000234,1.23E-16,4.1E-14,3.41E-12,1.09E-10,0.00000000195,0.182855015,124.3557386,12.99168081,16.52103198,26.95778776,0,75.65891311,2.712411104,1.607504242,3.374359918,2.858583689,60.24957912,2.858583727,60.2495786,2.874966434,60.49915394,933.3828981,0.329667232,25.92512727,224.742105,0.900998303,236.3261454,2.991680808,69.79202019,0.107872345,165.2679111,0.107872345,0,0,0,0,0,158.579411,172.368925,12
alloy_272,641,99.1126683,0,0,0,0,0,0,0,0,0,0,0,0,0,0,0,0,0.887331697,0,0,0,0,0,0,0,0,0,0,0,0,0,0,0,0.0000000234,1.23E-16,4.1E-14,3.41E-12,1.09E-10,0.00000000195,0.183311613,124.3594512,12.99112668,16.52431671,26.95630824,0,75.636194,2.711902278,1.607338005,3.373318164,2.858758831,60.26620286,2.858758868,60.26620233,2.876232747,60.53240141,933.3770964,0.329645067,25.92014015,224.7249272,0.901064798,236.2812613,2.991126683,69.77816708,0.111368555,165.2191481,0.111368555,0,0,0,0,0,185,200,5
alloy_273,642,99.1126683,0,0,0,0,0,0,0,0,0,0,0,0,0,0,0,0,0.887331697,0,0,0,0,0,0,0,0,0,0,0,0,0,0,0,0.0000000234,1.23E-16,4.1E-14,3.41E-12,1.09E-10,0.00000000195,0.183311613,124.3594512,12.99112668,16.52431671,26.95630824,0,75.636194,2.711902278,1.607338005,3.373318164,2.858758831,60.26620286,2.858758868,60.26620233,2.876232747,60.53240141,933.3770964,0.329645067,25.92014015,224.7249272,0.901064798,236.2812613,2.991126683,69.77816708,0.111368555,165.2191481,0.111368555,0,0,0,0,0,186.158439,199.947953,5
alloy_274,643,99.1126683,0,0,0,0,0,0,0,0,0,0,0,0,0,0,0,0,0.887331697,0,0,0,0,0,0,0,0,0,0,0,0,0,0,0,0.0000000234,1.23E-16,4.1E-14,3.41E-12,1.09E-10,0.00000000195,0.183311613,124.3594512,12.99112668,16.52431671,26.95630824,0,75.636194,2.711902278,1.607338005,3.373318164,2.858758831,60.26620286,2.858758868,60.26620233,2.876232747,60.53240141,933.3770964,0.329645067,25.92014015,224.7249272,0.901064798,236.2812613,2.991126683,69.77816708,0.111368555,165.2191481,0.111368555,0,0,0,0,0,165,195,7
alloy_275,644,99.1126683,0,0,0,0,0,0,0,0,0,0,0,0,0,0,0,0,0.887331697,0,0,0,0,0,0,0,0,0,0,0,0,0,0,0,0.0000000234,1.23E-16,4.1E-14,3.41E-12,1.09E-10,0.00000000195,0.183311613,124.3594512,12.99112668,16.52431671,26.95630824,0,75.636194,2.711902278,1.607338005,3.373318164,2.858758831,60.26620286,2.858758868,60.26620233,2.876232747,60.53240141,933.3770964,0.329645067,25.92014015,224.7249272,0.901064798,236.2812613,2.991126683,69.77816708,0.111368555,165.2191481,0.111368555,0,0,0,0,0,165.474168,193.053196,7
alloy_276,645,99.19247433,0,0,0,0,0,0,0,0,0,0,0.042500201,0,0,0,0,0,0.666706719,0.098318752,0,0,0,0,0,0,0,0,0,0,0,0,0,0,0.0000000233,1.23E-16,4.09E-14,3.4E-12,1.09E-10,0.00000000195,0.181904298,124.4769001,13.01193122,16.50571155,27.00523118,0,75.79711062,2.72090336,1.608064139,3.377046316,2.862869183,60.24865486,2.862869223,60.24865433,2.875998594,60.44866592,934.15621,0.329658912,26.00145538,224.7854554,0.900170358,236.3043311,3.000665699,69.98467144,0.105195185,165.3752837,0.105195185,0,0,0,1,0,165.474168,193.053196,7
alloy_277,646,98.74198254,0,0,0,0,0,0,0,0,0,0,0,0,0,0,0,0,1.110614151,0.147403311,0,0,0,0,0,0,0,0,0,0,0,0,0,0,0.0000000233,1.23E-16,4.09E-14,3.4E-12,1.09E-10,0.00000000194,0.185481644,124.5198982,13.00658226,16.53246841,26.99156057,0,75.60950565,2.716168469,1.606579716,3.368427658,2.866880351,60.4061098,2.866880386,60.40610927,2.8887511,60.73929309,934.2168093,0.329437832,25.97816848,224.6439173,0.900713643,235.7625689,2.994789991,69.9110227,0.13178652,165.0212168,0.13178652,0,0,0,1,0,185,205,6
alloy_278,647,98.74198254,0,0,0,0,0,0,0,0,0,0,0,0,0,0,0,0,1.110614151,0.147403311,0,0,0,0,0,0,0,0,0,0,0,0,0,0,0.0000000233,1.23E-16,4.09E-14,3.4E-12,1.09E-10,0.00000000194,0.185481644,124.5198982,13.00658226,16.53246841,26.99156057,0,75.60950565,2.716168469,1.606579716,3.368427658,2.866880351,60.4061098,2.866880386,60.40610927,2.8887511,60.73929309,934.2168093,0.329437832,25.97816848,224.6439173,0.900713643,235.7625689,2.994789991,69.9110227,0.13178652,165.0212168,0.13178652,0,0,0,1,0,206.84271,220.632224,6
alloy_279,648,98.69875485,0,0,0,0,0,0,0,0,0,0,0.042503107,0,0,0,0,0,1.111253832,0.147488211,0,0,0,0,0,0,0,0,0,0,0,0,0,0,0.0000000233,1.23E-16,4.09E-14,3.4E-12,1.09E-10,0.00000000194,0.185677519,124.5552174,13.01338654,16.53036731,27.00711061,0,75.63648273,2.718928487,1.606701005,3.368457736,2.866747944,60.40634371,2.86674798,60.40634318,2.88863129,60.7397189,934.3975801,0.329441758,25.98750659,224.6437123,0.900497288,235.8315613,2.998187239,69.93647332,0.133625777,164.9831942,0.133625777,0,0,0,1,0,186.158439,206.84271,6
alloy_280,649,98.44819414,0,0,0,0,0,0,0,0,0,0,0,0,0,0,0,0,1.55180586,0,0,0,0,0,0,0,0,0,0,0,0,0,0,0,0.0000000233,1.23E-16,4.1E-14,3.4E-12,1.09E-10,0.00000000195,0.18878688,124.403971,12.98448194,16.56370528,26.93856678,0,75.3637596,2.705800739,1.605344582,3.36082605,2.860859031,60.46554508,2.860859062,60.46554456,2.891417642,60.93108589,933.3075259,0.329379278,25.86033747,224.5189402,0.901862167,235.7430373,2.984481941,69.61204854,0.146667877,164.6344108,0.146667877,0,0,0,0,0,199.947953,220.632224,6
alloy_281,650,98.44819414,0,0,0,0,0,0,0,0,0,0,0,0,0,0,0,0,1.55180586,0,0,0,0,0,0,0,0,0,0,0,0,0,0,0,0.0000000233,1.23E-16,4.1E-14,3.4E-12,1.09E-10,0.00000000195,0.18878688,124.403971,12.98448194,16.56370528,26.93856678,0,75.3637596,2.705800739,1.605344582,3.36082605,2.860859031,60.46554508,2.860859062,60.46554456,2.891417642,60.93108589,933.3075259,0.329379278,25.86033747,224.5189402,0.901862167,235.7430373,2.984481941,69.61204854,0.146667877,164.6344108,0.146667877,0,0,0,0,0,200,220,6
alloy_282,651,98.29194677,0,0,0,0,0,0,0,0,0,0,0,0,0,0,0,0,1.115726105,0.592327125,0,0,0,0,0,0,0,0,0,0,0,0,0,0,0.0000000232,1.22E-16,4.07E-14,3.39E-12,1.08E-10,0.00000000193,0.186520396,124.9593805,13.05992199,16.51742586,27.11582478,0,75.80317623,2.735187272,1.606297425,3.366240412,2.889280421,60.62775261,2.889280456,60.62775209,2.91125183,60.96246949,936.8214365,0.329079848,26.21351803,224.6067387,0.898851097,234.7387073,3.012535824,70.47924719,0.1520159,165.0123107,0.1520159,0,0,0,1,0,248.211252,282.685037,5
alloy_283,652,98.29194677,0,0,0,0,0,0,0,0,0,0,0,0,0,0,0,0,1.115726105,0.592327125,0,0,0,0,0,0,0,0,0,0,0,0,0,0,0.0000000232,1.22E-16,4.07E-14,3.39E-12,1.08E-10,0.00000000193,0.186520396,124.9593805,13.05992199,16.51742586,27.11582478,0,75.80317623,2.735187272,1.606297425,3.366240412,2.889280421,60.62775261,2.889280456,60.62775209,2.91125183,60.96246949,936.8214365,0.329079848,26.21351803,224.6067387,0.898851097,234.7387073,3.012535824,70.47924719,0.1520159,165.0123107,0.1520159,0,0,0,1,0,250,285,5
alloy_284,653,97.23226622,0,0,0,0,0,0,0,0,0,0,0,0,0,0,0,0,2.767733776,0,0,0,0,0,0,0,0,0,0,0,0,0,0,0,0.0000000233,1.23E-16,4.09E-14,3.4E-12,1.09E-10,0.00000000194,0.198806126,124.4854382,12.97232266,16.63578281,26.90610151,0,74.86522915,2.694635471,1.601696799,3.337966605,2.864702208,60.83032342,2.864702228,60.8303229,2.919204633,61.66064259,933.1802183,0.328892906,25.75090396,224.1420025,0.903321281,234.7581356,2.972322662,69.30806656,0.194380917,163.5643943,0.194380917,0,0,0,0,0,240,285,5
alloy_285,654,98.13423403,0,0,0,0,0,0,0,0,0,0.05225681,0.085517424,0,0,0.340585831,0,0,0.894349345,0.098916783,0,0,0,0,0,0,0.290241599,0,0,0,0,0,0.103898176,0,0.0000000246,0.095378526,4.35E-14,3.73E-12,1.19E-10,0.00000000209,5.507811798,125.9068476,13.08719882,16.5077071,27.16957209,0.001771925,76.15265648,2.745129463,1.60916428,3.377688551,2.864881555,60.46626667,2.864881582,60.46626541,2.890209781,60.83204967,939.8954202,0.329144497,26.4012171,224.7041485,0.897372498,235.1998519,3.032704819,70.75740562,0.187523563,164.3947692,0.187523563,0.367968085,0,0,0,0,,200,5
alloy_286,655,97.13784877,0,0,0,0,0,0,0,0,0,0,0.042389819,0,0,0,0,0,2.770729714,0.049031698,0,0,0,0,0,0,0,0,0,0,0,0,0,0,0.0000000233,1.23E-16,4.09E-14,3.39E-12,1.08E-10,0.00000000194,0.19913055,124.5691319,12.98495888,16.63213889,26.93523274,0,74.91270425,2.699463944,1.601781322,3.337722222,2.867040109,60.85547878,2.867040129,60.85547826,2.921601529,61.68669673,933.6468599,0.328856722,25.78594689,224.1371513,0.902902754,234.7128525,2.977645156,69.39551204,0.197403911,163.5232404,0.197403911,0,0,0,1,0,241.316495,282.685037,5
alloy_287,656,97.09941241,0,0,0,0,0,0,0,0,0,0.12953025,0,0,0,0,0,0,2.771057343,0,0,0,0,0,0,0,0,0,0,0,0,0,0,0,0.0000000233,1.23E-16,4.09E-14,3.39E-12,1.08E-10,0.00000000194,0.431759989,124.8388898,12.98653775,16.63159233,26.93842124,0,74.9726719,2.699629076,1.601751593,3.338823787,2.86485901,60.87018151,2.864859031,60.87017686,2.919426883,61.70149364,934.7945037,0.328736141,25.86588676,224.1461534,0.902742383,234.5700858,2.976175334,69.57795389,0.19834654,163.3594023,0.19834654,0.119150332,0,0,0,0,255,290,7
alloy_288,657,97.09941241,0,0,0,0,0,0,0,0,0,0.12953025,0,0,0,0,0,0,2.771057343,0,0,0,0,0,0,0,0,0,0,0,0,0,0,0,0.0000000233,1.23E-16,4.09E-14,3.39E-12,1.08E-10,0.00000000194,0.431759989,124.8388898,12.98653775,16.63159233,26.93842124,0,74.9726719,2.699629076,1.601751593,3.338823787,2.86485901,60.87018151,2.864859031,60.87017686,2.919426883,61.70149364,934.7945037,0.328736141,25.86588676,224.1461534,0.902742383,234.5700858,2.976175334,69.57795389,0.19834654,163.3594023,0.19834654,0.119150332,0,0,0,0,255,290,7
alloy_289,658,97.09941241,0,0,0,0,0,0,0,0,0,0.12953025,0,0,0,0,0,0,2.771057343,0,0,0,0,0,0,0,0,0,0,0,0,0,0,0,0.0000000233,1.23E-16,4.09E-14,3.39E-12,1.08E-10,0.00000000194,0.431759989,124.8388898,12.98653775,16.63159233,26.93842124,0,74.9726719,2.699629076,1.601751593,3.338823787,2.86485901,60.87018151,2.864859031,60.87017686,2.919426883,61.70149364,934.7945037,0.328736141,25.86588676,224.1461534,0.902742383,234.5700858,2.976175334,69.57795389,0.19834654,163.3594023,0.19834654,0.119150332,0,0,0,0,255.106009,289.579794,7
alloy_290,659,97.78254075,0,0,0,0,0,0,0,0,0,0,0.053559112,0,0,0.170645737,0,0,1.176265523,0.619510744,0,0,0,0,0,0,0.145421427,0,0,0,0,0,0.052056704,0,0.0000000239,0.047788054,4.2E-14,3.55E-12,1.13E-10,0.00000000201,2.807670773,125.6538854,13.10363589,16.51360438,27.21226486,0.000887798,76.01357916,2.750033371,1.607072784,3.367288083,2.891338042,60.72617331,2.891338071,60.72617325,2.918367635,61.1278934,939.6694318,0.328856627,26.41661694,224.5793935,0.897226726,234.2570145,3.031974108,70.87868773,0.186713258,164.5786127,0.186713258,0.15788036,0,0,1,0,250.5,261,4.8
alloy_291,660,97.36343401,0,0,0,0,0,0,0,0,0,0.052194498,0.085415452,0,0,0.340179711,0,0,1.619075274,0.049399416,0,0,0,0,0,0,0.386527348,0,0,0,0,0,0.103774287,0,0.0000000246,0.095264795,4.35E-14,3.72E-12,1.19E-10,0.00000000209,7.246526939,126.2291956,13.07487531,16.55596002,27.13722792,0.002359749,75.85422958,2.735924582,1.607297771,3.365488747,2.865639523,60.65900989,2.865639544,60.65900862,2.905229709,61.24209443,940.2506695,0.328846404,26.36103034,224.4853902,0.898270459,234.6422891,3.02439824,70.56980224,0.222564452,163.7544364,0.222564452,0.367499654,0,0,1,0,,220,6
alloy_292,661,96.80820227,0,0,0,0,0,0,0,0,0,0.129876274,0.021254034,0,0,0.096739868,0,0,2.778460336,0.024584237,0,0,0,0,0,0,0.120225152,0,0,0,0,0,0.020657828,0,0.0000000235,0.018963886,4.13E-14,3.45E-12,1.1E-10,0.00000000197,2.598162822,125.3710981,13.01014281,16.62953683,26.99015241,0.000733975,75.11025207,2.707527317,1.602346187,3.340523132,2.866828767,60.9198877,2.866828785,60.9198833,2.923534121,61.77845312,936.7372828,0.328599888,26.00536083,224.1417758,0.901768948,234.2598174,2.986693827,69.83743485,0.218420552,163.1568872,0.218420552,0.201741587,0,0,0,0,232.5,283,3
alloy_293,662,96.08169683,0,0,0,0,0,0,0,0,0,0,0.02116019,0,0,0,0,0,3.872667289,0.024475689,0,0,0,0,0,0,0,0,0,0,0,0,0,0,0.0000000232,1.23E-16,4.09E-14,3.39E-12,1.08E-10,0.00000000194,0.208060402,124.6011469,12.96759604,16.69937322,26.89118147,0,74.43651824,2.686913424,1.598428677,3.317099979,2.869356874,61.17391186,2.869356884,61.17391135,2.945617434,62.33571108,933.2976269,0.328433469,25.6690873,223.7975151,0.904436486,233.8417464,2.96394517,69.07585817,0.229597803,162.5725929,0.229597803,0,0,0,1,0,268.895523,317.158822,7
alloy_294,663,96.52067066,0,0,0,0,0,0,0,0,0,0.130028411,0.042557878,0,0,0.193706359,0,0,2.781714568,0.049226089,0,0,0,0,0,0,0.240731966,0,0,0,0,0,0.04136407,0,0.0000000237,0.037972216,4.18E-14,3.51E-12,1.12E-10,0.00000000199,4.769256642,125.9037431,13.03382341,16.62723616,27.04206731,0.001469669,75.24969912,2.715474767,1.602954575,3.342303399,2.868789752,60.9684021,2.868789767,60.96839796,2.927555557,61.85303483,938.6826227,0.328465215,26.14536332,224.1386716,0.900789109,233.9524754,2.997272784,70.09815835,0.236667582,162.9572887,0.236667582,0.298860214,0,0,1,0,,270,7
alloy_295,664,95.99539339,0,0,0,0,0,0,0,0,0,0.12938796,0,0,0,0,0,0,3.875218649,0,0,0,0,0,0,0,0,0,0,0,0,0,0,0,0.0000000232,1.23E-16,4.08E-14,3.39E-12,1.08E-10,0.00000000194,0.440602407,124.9124806,12.97548049,16.69704941,26.90890453,0,74.51984624,2.689484587,1.598439038,3.318064544,2.868348766,61.20138718,2.868348777,61.20138254,2.944659567,62.3639477,934.6771243,0.328294647,25.76638561,223.8038577,0.904068017,233.6759187,2.965129452,69.30161617,0.231755293,162.3879624,0.231755293,0.119008042,0,0,0,0,268.895523,330.948336,10
alloy_296,665,95.99539339,0,0,0,0,0,0,0,0,0,0.12938796,0,0,0,0,0,0,3.875218649,0,0,0,0,0,0,0,0,0,0,0,0,0,0,0,0.0000000232,1.23E-16,4.08E-14,3.39E-12,1.08E-10,0.00000000194,0.440602407,124.9124806,12.97548049,16.69704941,26.90890453,0,74.51984624,2.689484587,1.598439038,3.318064544,2.868348766,61.20138718,2.868348777,61.20138254,2.944659567,62.3639477,934.6771243,0.328294647,25.76638561,223.8038577,0.904068017,233.6759187,2.965129452,69.30161617,0.231755293,162.3879624,0.231755293,0.119008042,0,0,0,0,270,330,10
alloy_297,666,95.99539339,0,0,0,0,0,0,0,0,0,0.12938796,0,0,0,0,0,0,3.875218649,0,0,0,0,0,0,0,0,0,0,0,0,0,0,0,0.0000000232,1.23E-16,4.08E-14,3.39E-12,1.08E-10,0.00000000194,0.440602407,124.9124806,12.97548049,16.69704941,26.90890453,0,74.51984624,2.689484587,1.598439038,3.318064544,2.868348766,61.20138718,2.868348777,61.20138254,2.944659567,62.3639477,934.6771243,0.328294647,25.76638561,223.8038577,0.904068017,233.6759187,2.965129452,69.30161617,0.231755293,162.3879624,0.231755293,0.119008042,0,0,0,0,270,330,10
alloy_298,667,97.35332281,0,0,0,0,0,0,0,0,0,0,0.107424078,0,0,0.342265866,0,0,1.17962378,0.621279485,0,0,0,0,0,0,0.291673298,0,0,0,0,0,0.104410683,0,0.0000000245,0.095849007,4.33E-14,3.71E-12,1.19E-10,0.00000000208,5.443258203,126.3232642,13.14510626,16.50723294,27.30364221,0.001780665,76.23751869,2.764396762,1.608040493,3.369543421,2.891939169,60.79524811,2.891939192,60.79524852,2.92292302,61.24709595,942.3899925,0.328675598,26.61250087,224.5717711,0.895631442,233.877772,3.051075856,71.26206115,0.213325264,164.1924837,0.213325264,0.331269231,0,0,1,0,,280,5
alloy_299,668,94.35247568,0,0,0,0,0,0,0,0,0,0.062003142,0,0,0,0,0,0,5.52683838,0.058682794,0,0,0,0,0,0,0,0,0,0,0,0,0,0,0.0000000231,1.23E-16,4.08E-14,3.38E-12,1.08E-10,0.00000000193,0.333169128,124.8973007,12.9585939,16.7952123,26.86435431,0,73.81189933,2.67421956,1.593415277,3.286259852,2.876445229,61.70568767,2.876445224,61.70568519,2.985279402,63.36373625,934.0078332,0.327667915,25.58886922,223.2844656,0.906106724,232.3000393,2.948939022,68.82299095,0.272795999,161.0367447,0.272795999,0.051623224,0,0,0,0,345,415,
alloy_300,669,94.82050874,0,0,0,0,0,0,0,0,0,0.078020145,0.021279798,0,0,0.121071266,0,0,4.450918562,0.22152615,0,0,0,0,0,0,0.192593156,0,0,0,0.042375075,0,0.051707113,0,0.0000000238,0.04746713,4.21E-14,3.54E-12,1.13E-10,0.000000002,3.821947934,125.7674631,13.0243301,16.7247549,27.01620059,0.001175781,74.51884828,2.701885988,1.597430947,3.308886321,2.883241346,61.53282379,2.883241347,61.53282112,2.973227533,62.91989289,938.1800455,0.327760587,25.97839324,223.5838719,0.902615596,232.2974983,2.981451734,69.67206143,0.275346916,161.6222296,0.275346916,0.174216854,0.021187538,0,1,0,298,363,3.245
alloy_301,670,94.15395119,0,0,0,0,0,0,0,0,0,0.051647775,0,0,0,0,0,0,5.745519061,0.048881971,0,0,0,0,0,0,0,0,0,0,0,0,0,0,0.0000000231,1.23E-16,4.08E-14,3.38E-12,1.08E-10,0.00000000193,0.316327668,124.8740398,12.9540919,16.808864,26.85318431,0,73.70922938,2.671389885,1.592759938,3.282121196,2.876631641,61.76333652,2.876631634,61.76333437,2.989772031,63.48698962,933.7984678,0.327600709,25.55477725,223.2170444,0.906456904,232.160189,2.946049521,68.73413301,0.277175024,160.8608606,0.277175024,0.041267857,0,0,0,0,344.73785,413.68542,15
alloy_302,671,99.69930547,0,0,0,0,0,0,0,0,0,0,0,0,0,0,0,0,0,0,0,0,0,0,0,0.300694533,0,0,0,0,0,0,0,0,0.0000000233,1.23E-16,4.09E-14,3.4E-12,1.09E-10,0.00000000194,0.176853972,124.7020286,13.02405556,16.49739851,27.03406488,0,75.94286804,2.720845639,1.609248264,3.391533542,2.857263084,60.09021173,2.857263124,60.0902112,2.863402053,60.18041914,936.1177056,0.329849653,26.00601389,224.9067847,0.898857361,236.3324581,3,70.01323056,0.072719841,165.560986,0.072719841,0.162547003,0.300694533,0,0,0,165,,
alloy_303,672,99.93995731,0,0,0,0,0,0,0,0,0,0,0,0,0,0,0,0,0,0,0,0,0,0,0,0.060042691,0,0,0,0,0,0,0,0,0.0000000234,1.23E-16,4.1E-14,3.41E-12,1.09E-10,0.00000000195,0.176170521,124.3802771,13.00480342,16.47684559,26.99079568,0,75.98859189,2.72020904,1.609849893,3.390306218,2.856215595,60.01801618,2.856215639,60.01801565,2.857442028,60.03602804,933.9986939,0.329969979,26.00120085,224.9813868,0.899771838,236.8667052,3,70.00264188,0.032544872,165.9123377,0.032544872,0,0.060042691,0,0,0,132,166,
alloy_304,673,99.69930547,0,0,0,0,0,0,0,0,0,0,0,0,0,0,0,0,0,0,0,0,0,0,0,0.300694533,0,0,0,0,0,0,0,0,0.0000000233,1.23E-16,4.09E-14,3.4E-12,1.09E-10,0.00000000194,0.176853972,124.7020286,13.02405556,16.49739851,27.03406488,0,75.94286804,2.720845639,1.609248264,3.391533542,2.857263084,60.09021173,2.857263124,60.0902112,2.863402053,60.18041914,936.1177056,0.329849653,26.00601389,224.9067847,0.898857361,236.3324581,3,70.01323056,0.072719841,165.560986,0.072719841,0.162547003,0.300694533,0,0,0,298,319,
alloy_305,674,97.48013616,0,0,0,0,0,0,0,0,0,0,0,0,0,0,0,0,2.21983155,0,0,0,0,0,0,0.300032286,0,0,0,0,0,0,0,0,0.0000000232,1.23E-16,4.08E-14,3.39E-12,1.08E-10,0.00000000194,0.195143504,124.8498719,13.00180427,16.62892869,26.9746763,0,75.03286293,2.700460265,1.602590425,3.349797332,2.864276411,60.75596244,2.864276431,60.75596193,2.91411435,61.51192063,935.8794579,0.328962051,25.80621581,224.2188422,0.901523675,234.5358648,2.977801684,69.45824353,0.188494155,163.6085011,0.188494155,0.161884756,0.300032286,0,0,0,376,401,
alloy_306,675,96.39433358,0,0,0,0,0,0,0,0,0,0.000726049,0.000848692,0,0,0.077258058,0,0,3.295102479,0.001570671,0,0,0,0,0,0.095971089,0.076811043,0,0,0,0.013520201,0,0.002474654,0.041383482,0.0000000233,0.002271732,4.13E-14,3.42E-12,1.09E-10,0.00000000194,1.588509355,124.9900724,12.99875351,16.67722734,26.96372394,0.000468931,74.73268229,2.695813402,1.600145018,3.331510681,2.867718724,61.05871114,2.867718736,61.05871082,2.936403482,62.10828771,935.8732615,0.328563428,25.79721195,223.9351042,0.902761063,233.8053233,2.972604248,69.3541134,0.227987929,162.778286,0.227987929,0.068624666,0.144114671,0,0,0,172,265,10.5
alloy_307,676,96.33038138,0,0,0,0,0,0,0,0,0,0.000674537,0.000849129,0,0,0.072466801,0,0,3.274601969,0.001473264,0,0,0,0,0,0.174037351,0.086457009,0,0,0,0.013527177,0,0.004126551,0.041404834,0.0000000233,0.003788174,4.13E-14,3.42E-12,1.09E-10,0.00000000195,1.761989366,125.1176685,13.00494734,16.68323537,26.97764099,0.00052782,74.72367458,2.69599481,1.600029417,3.332338302,2.868098913,61.07498391,2.868098923,61.07498357,2.937935651,62.14140143,936.5885825,0.328528509,25.80329166,223.9167448,0.902435099,233.6458744,2.972809697,69.36210804,0.231130227,162.6864942,0.231130227,0.099744582,0.222205773,0,0,0,242,322,9.1
alloy_308,677,96.10687872,0,0,0,0,0,0,0,0,0,0.000519551,0.000850237,0,0,0.077398721,0,0,3.289986989,0.001475185,0,0,0,0,0,0.372565059,0.096188614,0,0,0,0.011851714,0,0.000826386,0.041458828,0.0000000232,0.000758623,4.12E-14,3.4E-12,1.08E-10,0.00000000194,1.937651587,125.426165,13.02070029,16.70129576,27.01283694,0.000587231,74.68591183,2.6963994,1.599525641,3.333269419,2.869069115,61.13911526,2.869069122,61.13911495,2.943294872,62.26919035,938.441472,0.32841925,25.81286007,223.8523934,0.901682019,233.1840944,2.972682045,69.37745412,0.239621258,162.3823417,0.239621258,0.303258203,0.419949744,0,0,0,240,325,9.1
alloy_309,678,96.02813569,0,0,0,0,0,0,0,0,0,0.000520242,0.001277051,0,0,0.077501627,0,0,3.194194835,0.001969529,0,0,0,0,0,0.547556403,0.088611182,0,0,0,0.015823296,0,0.002896198,0.04151395,0.0000000232,0.00265871,4.12E-14,3.41E-12,1.09E-10,0.00000000194,1.80097433,125.6265643,13.036447,16.71022257,27.04875799,0.000540971,74.69210883,2.698006139,1.599352625,3.335885169,2.869539035,61.16497961,2.869539039,61.16497929,2.94543094,62.32066344,939.976561,0.328371418,25.82240444,223.8256456,0.900885789,232.8681128,2.973849828,69.40821409,0.242196989,162.2031026,0.242196989,0.478407576,0.596982001,0,0,0,220,320,10.4
alloy_310,679,99.99516816,0,0,0,0,0,0,0,0,0,0,0,0,0,0.004831837,0,0,0,0,0,0,0,0,0,0,0,0,0,0,0,0,0,0,0.0000000234,1.23E-16,4.1E-14,3.41E-12,1.09E-10,0.00000000195,0.176088133,124.3055421,13.00062814,16.47148872,26.98139495,0,76.00454193,2.720300634,1.61001063,3.390043003,2.855935975,60.00145293,2.85593602,60.00145241,2.856012902,60.00239273,933.5124008,0.329998067,26.00270583,225.0001933,0.899978257,236.9924333,3.000241592,70.00681289,0.008263443,165.9929455,0.008263443,0,0,0,0,0,10.3421355,44.8159205,50
alloy_311,680,99.97976925,0,0,0,0,0,0,0,0,0,0,0.002547848,0,0,0.002899195,0,0,0.006661409,0.000982353,0,0,0,0,0,0,0.005764841,0,0,0,0.001127468,0,0.000247638,0,0.0000000234,0.000227331,4.1E-14,3.41E-12,1.09E-10,0.00000000195,0.279875988,124.32587,13.00103704,16.47202722,26.98226016,0.0000352,76.00368214,2.720357402,1.610009221,3.389981392,2.856081406,60.00377007,2.856081452,60.00376955,2.856245003,60.00674455,933.5655094,0.329992451,26.00544019,224.9976275,0.899961327,236.9841932,3.000412678,70.00928028,0.021586758,165.9860342,0.021586758,0,0.000563734,0,1,0,,45,50
alloy_312,681,99.9490121,0,0,0,0,0,0,0,0,0,0,0.050987901,0,0,0,0,0,0,0,0,0,0,0,0,0,0,0,0,0,0,0,0,0,0.0000000234,1.23E-16,4.1E-14,3.41E-12,1.09E-10,0.00000000195,0.176228426,124.342218,13.00815806,16.46915512,26.99864628,0,76.03263226,2.723363885,1.610147865,3.390050988,2.855787858,60.00000338,2.855787904,60.00000285,2.855788611,60.00000243,933.6863417,0.330005099,26.01121734,225,0.899739962,237.0836202,3.004079032,70.03059274,0.023681067,165.9551306,0.023681067,0,0,0,0,0,35,90,35
alloy_313,682,99.94229735,0,0,0,0,0,0,0,0,0,0,0.010630296,0,0,0,0,0,0,0.012295911,0,0,0,0,0,0,0,0,0,0,0.014112285,0,0.020664161,0,0.0000000237,0.018969699,4.16E-14,3.48E-12,1.11E-10,0.00000000198,0.176014383,124.2949547,13.00795937,16.47041319,26.99820853,0,76.01577192,2.722537287,1.610021837,3.38973733,2.856729755,60.01651925,2.856729801,60.01651872,2.856951558,60.02695123,933.6795289,0.329973284,26.01490862,224.9878123,0.899735129,236.9338935,3.003343157,70.03646098,0.019070931,165.9435642,0.019070931,0,0.007056143,0,0,0,40,90.5,35
alloy_314,683,99.85523793,0,0,0,0,0,0,0,0,0,0,0.021242041,0,0,0.004834262,0,0,0,0,0,0,0,0,0,0,0.096125812,0,0,0,0.022559955,0,0,0,0.0000000234,1.23E-16,4.1E-14,3.41E-12,1.09E-10,0.00000000195,1.906239739,124.6453088,13.00701883,16.47409464,26.99494364,0.000586848,76.04676492,2.721729743,1.61033521,3.391585602,2.857207583,60.00822165,2.85720763,60.00822113,2.856891749,60.01592991,934.5541872,0.329949872,26.06296466,224.9944455,0.899601545,236.8941493,3.003127934,70.0876146,0.071624692,165.9491586,0.071624692,0,0.011279978,0,0,0,20.684271,62.052813,45
alloy_315,684,99.85277499,0,0,0,0,0,0,0,0,0,0,0.006375649,0,0,0.03627424,0.005810808,0,0,0.004916415,0,0,0,0,0,0,0.072128714,0,0,0,0.008464015,0.013255172,0,0,0.0000000294,0.00000000315,0.00000000389,0.00000000453,0.00000000519,0.00000000753,1.474886679,124.6091627,13.01018024,16.47195113,27.00240682,0.000440346,76.06640297,2.723104168,1.610312864,3.391544877,2.856958349,60.02415782,2.856958394,60.02415739,2.857392737,60.03547211,934.601932,0.329958721,26.06601745,224.9907973,0.89952925,236.8219455,3.003591451,70.11262565,0.065805936,165.9319686,0.065805936,0.021779602,0.004232007,0,1,0,50.5,75,32
alloy_316,685,99.79298199,0,0,0,0,0,0,0,0,0,0,0,0,0,0,0,0,0.133301163,0.073716844,0,0,0,0,0,0,0,0,0,0,0,0,0,0,0.0000000234,1.23E-16,4.1E-14,3.41E-12,1.09E-10,0.00000000195,0.177263527,124.3816897,13.00751301,16.47707691,26.99705209,0,75.97778193,2.721985062,1.609555866,3.387147469,2.860084231,60.07646234,2.860084275,60.07646181,2.862709925,60.11645174,933.8876776,0.329887706,26.02707282,224.9527793,0.899850351,236.7230744,3.001615662,70.06103227,0.052969441,165.8826084,0.052969441,0,0,0,1,0,34.473785,89.631841,35
alloy_317,686,99.55613877,0,0,0,0,0,0,0,0,0,0,0,0,0,0,0,0,0.443861227,0,0,0,0,0,0,0,0,0,0,0,0,0,0,0,0.0000000234,1.23E-16,4.1E-14,3.41E-12,1.09E-10,0.00000000195,0.179657417,124.3297387,12.99556139,16.49802875,26.96814891,0,75.8180169,2.71597445,1.608668416,3.381655409,2.857357156,60.13316173,2.857357197,60.1331612,2.866098338,60.26631915,933.4235277,0.329822456,25.96005249,224.862403,0.900532633,236.6404724,2.995561388,69.88903469,0.078984415,165.6094021,0.078984415,0,0,0,0,0,34.473785,89.631841,27
alloy_318,687,99.75859596,0,0,0,0,0,0,0,0,0,0,0,0,0,0.145178427,0,0,0,0,0,0,0,0,0,0,0.096225616,0,0,0,0,0,0,0,0.0000000233,1.23E-16,4.09E-14,3.4E-12,1.09E-10,0.00000000195,1.910539783,124.789549,13.01983545,16.46839327,27.02298112,0.000587457,76.15744491,2.727182649,1.610598447,3.392485286,2.856361099,60.04355697,2.85636114,60.04355684,2.858650563,60.07182196,935.4690731,0.329893816,26.13287685,225.0077316,0.899163868,236.687972,3.008221178,70.26243695,0.082828825,165.7878353,0.082828825,0.130683789,0,0,1,0,27.579028,68.94757,43
alloy_319,688,99.73819298,0,0,0,0,0,0,0,0,0,0,0.010635232,0,0,0.096814413,0,0,0,0.012301621,0,0,0,0,0,0,0.120317853,0,0,0,0.008471315,0.013266587,0,0,0.0000000233,1.23E-16,4.09E-14,3.4E-12,1.09E-10,0.00000000195,2.34335647,124.8580867,13.01905596,16.47023637,27.02156302,0.00073454,76.14374361,2.726446669,1.610582098,3.392684807,2.857476226,60.04423805,2.857476269,60.04423778,2.858855743,60.06562806,935.5944826,0.329896797,26.13187687,225.0029452,0.899143241,236.6861658,3.007736827,70.24241767,0.087821558,165.8396549,0.087821558,0.082319775,0.004235657,0,1,0,35,80,38.05
alloy_320,689,99.71868381,0,0,0,0,0,0,0,0,0,0,0.02127695,0,0,0.009684413,0,0,0.033377455,0.014766447,0,0,0,0,0,0,0.019256758,0,0,0,0.011298515,0.159247586,0.012408061,0,0.0000000235,0.0113906,4.13E-14,3.44E-12,1.1E-10,0.00000000197,0.523371672,124.6631648,13.02534505,16.46706899,27.03930882,0.000117563,76.15978098,2.728824501,1.610058765,3.392618741,2.856616313,60.10612079,2.856616358,60.10612029,2.857510552,60.12513056,935.9471395,0.330016104,26.06283316,224.9879261,0.899030223,236.5740589,3.00705049,70.15080792,0.051758704,165.906182,0.051758704,0.026681023,0.005649258,0,0,0,27.579028,75.842327,2.4
alloy_321,690,99.71868381,0,0,0,0,0,0,0,0,0,0,0.02127695,0,0,0.009684413,0,0,0.033377455,0.014766447,0,0,0,0,0,0,0.019256758,0,0,0,0.011298515,0.159247586,0.012408061,0,0.0000000235,0.0113906,4.13E-14,3.44E-12,1.1E-10,0.00000000197,0.523371672,124.6631648,13.02534505,16.46706899,27.03930882,0.000117563,76.15978098,2.728824501,1.610058765,3.392618741,2.856616313,60.10612079,2.856616358,60.10612029,2.857510552,60.12513056,935.9471395,0.330016104,26.06283316,224.9879261,0.899030223,236.5740589,3.00705049,70.15080792,0.051758704,165.906182,0.051758704,0.026681023,0.005649258,0,0,0,34.473785,75.842327,40
alloy_322,691,99.16808076,0,0,0,0,0,0,0,0,0,0,0,0,0,0,0,0,0.831919241,0,0,0,0,0,0,0,0,0,0,0,0,0,0,0,0.0000000234,1.23E-16,4.1E-14,3.41E-12,1.09E-10,0.00000000195,0.182855015,124.3557386,12.99168081,16.52103198,26.95778776,0,75.65891311,2.712411104,1.607504242,3.374359918,2.858583689,60.24957912,2.858583727,60.2495786,2.874966434,60.49915394,933.3828981,0.329667232,25.92512727,224.742105,0.900998303,236.3261454,2.991680808,69.79202019,0.107872345,165.2679111,0.107872345,0,0,0,0,0,27.579028,89.631841,32
alloy_323,692,99.33200775,0,0,0,0,0,0,0,0,0,0,0.021254256,0,0,0,0,0,0.055569758,0.024584495,0,0,0,0,0,0,0.528996003,0,0,0,0.016929697,0,0.020658045,0,0.0000000236,0.018964085,4.13E-14,3.46E-12,1.11E-10,0.00000000197,9.69753955,126.0953857,13.01612062,16.4923011,27.01050395,0.003229521,76.12147404,2.721144362,1.611410678,3.395246296,2.862791836,60.04011292,2.862791886,60.04011235,2.864058708,60.06805921,937.8052861,0.329677513,26.30280551,224.9792264,0.898680251,236.4065718,3.009446504,70.36336359,0.166850646,165.8815469,0.166850646,0,0.008464848,0,1,0,,75,40
alloy_324,693,99.27940953,0,0,0,0,0,0,0,0,0,0,0.008498914,0,0,0.00967091,0,0,0,0.009830572,0,0,0,0,0,0,0.673046799,0,0,0,0.011282762,0,0.008260508,0,0.0000000234,0.007583146,4.09E-14,3.41E-12,1.09E-10,0.00000000195,12.28986026,126.5767339,13.01294692,16.49524175,27.0016485,0.004108951,76.16892012,2.719401472,1.611987266,3.398390361,2.863243188,60.013631,2.86324324,60.01363044,2.863386535,60.02137593,938.8138833,0.329644857,26.37668394,225.0066644,0.898508056,236.3497173,3.009143423,70.44347561,0.18429769,165.9530006,0.18429769,0,0.005641381,0,0,0,34.473785,89.631841,35
alloy_325,694,99.1126683,0,0,0,0,0,0,0,0,0,0,0,0,0,0,0,0,0.887331697,0,0,0,0,0,0,0,0,0,0,0,0,0,0,0,0.0000000234,1.23E-16,4.1E-14,3.41E-12,1.09E-10,0.00000000195,0.183311613,124.3594512,12.99112668,16.52431671,26.95630824,0,75.636194,2.711902278,1.607338005,3.373318164,2.858758831,60.26620286,2.858758868,60.26620233,2.876232747,60.53240141,933.3770964,0.329645067,25.92014015,224.7249272,0.901064798,236.2812613,2.991126683,69.77816708,0.111368555,165.2191481,0.111368555,0,0,0,0,0,40,125,25
alloy_326,695,99.1126683,0,0,0,0,0,0,0,0,0,0,0,0,0,0,0,0,0.887331697,0,0,0,0,0,0,0,0,0,0,0,0,0,0,0,0.0000000234,1.23E-16,4.1E-14,3.41E-12,1.09E-10,0.00000000195,0.183311613,124.3594512,12.99112668,16.52431671,26.95630824,0,75.636194,2.711902278,1.607338005,3.373318164,2.858758831,60.26620286,2.858758868,60.26620233,2.876232747,60.53240141,933.3770964,0.329645067,25.92014015,224.7249272,0.901064798,236.2812613,2.991126683,69.77816708,0.111368555,165.2191481,0.111368555,0,0,0,0,0,41.368542,110.316112,25
alloy_327,696,99.1126683,0,0,0,0,0,0,0,0,0,0,0,0,0,0,0,0,0.887331697,0,0,0,0,0,0,0,0,0,0,0,0,0,0,0,0.0000000234,1.23E-16,4.1E-14,3.41E-12,1.09E-10,0.00000000195,0.183311613,124.3594512,12.99112668,16.52431671,26.95630824,0,75.636194,2.711902278,1.607338005,3.373318164,2.858758831,60.26620286,2.858758868,60.26620233,2.876232747,60.53240141,933.3770964,0.329645067,25.92014015,224.7249272,0.901064798,236.2812613,2.991126683,69.77816708,0.111368555,165.2191481,0.111368555,0,0,0,0,0,41.368542,124.105626,30
alloy_328,697,99.19247433,0,0,0,0,0,0,0,0,0,0,0.042500201,0,0,0,0,0,0.666706719,0.098318752,0,0,0,0,0,0,0,0,0,0,0,0,0,0,0.0000000233,1.23E-16,4.09E-14,3.4E-12,1.09E-10,0.00000000195,0.181904298,124.4769001,13.01193122,16.50571155,27.00523118,0,75.79711062,2.72090336,1.608064139,3.377046316,2.862869183,60.24865486,2.862869223,60.24865433,2.875998594,60.44866592,934.15621,0.329658912,26.00145538,224.7854554,0.900170358,236.3043311,3.000665699,69.98467144,0.105195185,165.3752837,0.105195185,0,0,0,1,0,41.368542,110.316112,25
alloy_329,698,98.83932263,0,0,0,0,0,0,0,0,0,0,0,0,0,0,0,0,0.776622594,0,0,0,0,0,0,0,0.384054776,0,0,0,0,0,0,0,0.0000000233,1.23E-16,4.08E-14,3.39E-12,1.08E-10,0.00000000194,7.094709396,125.6413056,12.99607432,16.53193743,26.96352718,0.002344654,75.76530868,2.711354803,1.608783891,3.380161774,2.862223822,60.23299016,2.862223864,60.23298961,2.877517671,60.46597599,936.2826556,0.329497324,26.13595733,224.7669281,0.900202243,236.0329675,2.996074322,70.03627722,0.173791185,165.3139373,0.173791185,0,0,0,1,0,48.263299,89.631841,
alloy_330,699,98.83932263,0,0,0,0,0,0,0,0,0,0,0,0,0,0,0,0,0.776622594,0,0,0,0,0,0,0,0.384054776,0,0,0,0,0,0,0,0.0000000233,1.23E-16,4.08E-14,3.39E-12,1.08E-10,0.00000000194,7.094709396,125.6413056,12.99607432,16.53193743,26.96352718,0.002344654,75.76530868,2.711354803,1.608783891,3.380161774,2.862223822,60.23299016,2.862223864,60.23298961,2.877517671,60.46597599,936.2826556,0.329497324,26.13595733,224.7669281,0.900202243,236.0329675,2.996074322,70.03627722,0.173791185,165.3139373,0.173791185,0,0,0,1,0,48.263299,89.631841,
alloy_331,700,99.14811593,0,0,0,0,0,0,0,0,0,0,0,0,0,0,0,0,0.55646351,0.29542056,0,0,0,0,0,0,0,0,0,0,0,0,0,0,0.0000000233,1.23E-16,4.09E-14,3.4E-12,1.09E-10,0.00000000194,0.181247001,124.6288631,13.02988583,16.49451441,27.04774201,0,75.90183501,2.727599753,1.608153357,3.378150009,2.87257553,60.31309056,2.87257557,60.31309003,2.883534052,60.48002866,935.1415143,0.329541078,26.10649118,224.8038627,0.89942699,235.8721902,3.006252187,70.23902244,0.107443472,165.5088612,0.107443472,0,0,0,1,0,55,115,24
alloy_332,701,98.83932263,0,0,0,0,0,0,0,0,0,0,0,0,0,0,0,0,0.776622594,0,0,0,0,0,0,0,0.384054776,0,0,0,0,0,0,0,0.0000000233,1.23E-16,4.08E-14,3.39E-12,1.08E-10,0.00000000194,7.094709396,125.6413056,12.99607432,16.53193743,26.96352718,0.002344654,75.76530868,2.711354803,1.608783891,3.380161774,2.862223822,60.23299016,2.862223864,60.23298961,2.877517671,60.46597599,936.2826556,0.329497324,26.13595733,224.7669281,0.900202243,236.0329675,2.996074322,70.03627722,0.173791185,165.3139373,0.173791185,0,0,0,1,0,50,90,
alloy_333,702,98.93859503,0,0,0,0,0,0,0,0,0,0,0.106246588,0,0,0,0,0,0.666682151,0,0,0,0,0,0,0,0.288476227,0,0,0,0,0,0,0,0.0000000233,1.23E-16,4.08E-14,3.39E-12,1.08E-10,0.00000000194,5.374033819,125.4010546,13.01321739,16.51655099,27.00425605,0.001761147,75.85754595,2.719658484,1.60914465,3.381149727,2.860580215,60.20000803,2.860580258,60.20000748,2.873709139,60.40001172,936.0247576,0.329599714,26.11799611,224.7990981,0.899710056,236.3803728,3.004717668,70.07016315,0.158223992,165.3178549,0.158223992,0,0,0,1,0,41.368542,110.316112,30
alloy_334,703,99.40701647,0,0,0,0,0,0,0,0,0,0,0,0,0,0,0,0,0,0.592983534,0,0,0,0,0,0,0,0,0,0,0,0,0,0,0.0000000233,1.22E-16,4.08E-14,3.39E-12,1.08E-10,0.00000000194,0.177328283,124.8852747,13.07115802,16.45126542,27.1457982,0,76.26091275,2.745460565,1.60964421,3.387212977,2.885786975,60.29335955,2.88578702,60.29335902,2.885787724,60.29335861,936.9420965,0.329525613,26.31428127,224.9525613,0.897509469,235.640941,3.023719341,70.75901892,0.085961111,166,0.085961111,0,0,0,0,0,41.368542,110.316112,30
alloy_335,704,98.91825822,0,0,0,0,0,0,0,0,0,0,0.053179623,0,0,0,0,0,0,0.024604844,0,0,0,0,0,0,0.962607027,0,0,0,0,0,0.041350288,0,0.0000000237,0.037959564,4.17E-14,3.51E-12,1.12E-10,0.00000000199,17.50145289,127.5484448,13.02811694,16.50289853,27.03289075,0.005876716,76.2522284,2.722629749,1.612947558,3.401030318,2.866480472,60.02458087,2.866480527,60.02458026,2.867415235,60.03698499,940.9936753,0.32947125,26.547727,225.0044652,0.897585604,236.1336947,3.01858616,70.6566793,0.221290275,165.8892562,0.221290275,0,0,0,1,0,,90,35
alloy_336,705,98.74198254,0,0,0,0,0,0,0,0,0,0,0,0,0,0,0,0,1.110614151,0.147403311,0,0,0,0,0,0,0,0,0,0,0,0,0,0,0.0000000233,1.23E-16,4.09E-14,3.4E-12,1.09E-10,0.00000000194,0.185481644,124.5198982,13.00658226,16.53246841,26.99156057,0,75.60950565,2.716168469,1.606579716,3.368427658,2.866880351,60.4061098,2.866880386,60.40610927,2.8887511,60.73929309,934.2168093,0.329437832,25.97816848,224.6439173,0.900713643,235.7625689,2.994789991,69.9110227,0.13178652,165.0212168,0.13178652,0,0,0,1,0,48.263299,131.000383,22
alloy_337,706,98.74198254,0,0,0,0,0,0,0,0,0,0,0,0,0,0,0,0,1.110614151,0.147403311,0,0,0,0,0,0,0,0,0,0,0,0,0,0,0.0000000233,1.23E-16,4.09E-14,3.4E-12,1.09E-10,0.00000000194,0.185481644,124.5198982,13.00658226,16.53246841,26.99156057,0,75.60950565,2.716168469,1.606579716,3.368427658,2.866880351,60.4061098,2.866880386,60.40610927,2.8887511,60.73929309,934.2168093,0.329437832,25.97816848,224.6439173,0.900713643,235.7625689,2.994789991,69.9110227,0.13178652,165.0212168,0.13178652,0,0,0,1,0,50,130,22
alloy_338,707,99.35530284,0,0,0,0,0,0,0,0,0,0,0.051301383,0,0,0,0,0,0,0.593395775,0,0,0,0,0,0,0,0,0,0,0,0,0,0,0.0000000232,1.22E-16,4.07E-14,3.39E-12,1.08E-10,0.00000000194,0.177559037,124.9281592,13.07941571,16.44867294,27.16467437,0,76.29392703,2.748812279,1.609792737,3.387262341,2.885640303,60.2935635,2.885640349,60.29356297,2.885641052,60.29356255,937.162182,0.329530414,26.32578606,224.9525283,0.897246101,235.7241305,3.027839942,70.79032742,0.089179907,165.9545853,0.089179907,0,0,0,1,0,40,110,30
alloy_339,708,98.69875485,0,0,0,0,0,0,0,0,0,0,0.042503107,0,0,0,0,0,1.111253832,0.147488211,0,0,0,0,0,0,0,0,0,0,0,0,0,0,0.0000000233,1.23E-16,4.09E-14,3.4E-12,1.09E-10,0.00000000194,0.185677519,124.5552174,13.01338654,16.53036731,27.00711061,0,75.63648273,2.718928487,1.606701005,3.368457736,2.866747944,60.40634371,2.86674798,60.40634318,2.88863129,60.7397189,934.3975801,0.329441758,25.98750659,224.6437123,0.900497288,235.8315613,2.998187239,69.93647332,0.133625777,164.9831942,0.133625777,0,0,0,1,0,48.263299,131.000383,22
alloy_340,709,98.44819414,0,0,0,0,0,0,0,0,0,0,0,0,0,0,0,0,1.55180586,0,0,0,0,0,0,0,0,0,0,0,0,0,0,0,0.0000000233,1.23E-16,4.1E-14,3.4E-12,1.09E-10,0.00000000195,0.18878688,124.403971,12.98448194,16.56370528,26.93856678,0,75.3637596,2.705800739,1.605344582,3.36082605,2.860859031,60.46554508,2.860859062,60.46554456,2.891417642,60.93108589,933.3075259,0.329379278,25.86033747,224.5189402,0.901862167,235.7430373,2.984481941,69.61204854,0.146667877,164.6344108,0.146667877,0,0,0,0,0,55,145,24
alloy_341,710,98.44819414,0,0,0,0,0,0,0,0,0,0,0,0,0,0,0,0,1.55180586,0,0,0,0,0,0,0,0,0,0,0,0,0,0,0,0.0000000233,1.23E-16,4.1E-14,3.4E-12,1.09E-10,0.00000000195,0.18878688,124.403971,12.98448194,16.56370528,26.93856678,0,75.3637596,2.705800739,1.605344582,3.36082605,2.860859031,60.46554508,2.860859062,60.46554456,2.891417642,60.93108589,933.3075259,0.329379278,25.86033747,224.5189402,0.901862167,235.7430373,2.984481941,69.61204854,0.146667877,164.6344108,0.146667877,0,0,0,0,0,55.158056,144.789897,24
alloy_342,711,98.6584243,0,0,0,0,0,0,0,0,0,0.02600115,0.02127523,0,0,0.084731762,0,0,0.750932257,0.024608755,0,0,0,0,0,0,0.385104112,0,0,0,0.028244005,0,0.02067843,0,0.0000000235,0.018982799,4.13E-14,3.46E-12,1.11E-10,0.00000000197,7.161750905,125.8267781,13.02263136,16.52337136,27.02369396,0.002351061,75.91036555,2.720969214,1.609098849,3.381492622,2.863464051,60.28535434,2.86346409,60.28535319,2.879563111,60.54180607,937.8300488,0.329405054,26.23574516,224.7613604,0.899246475,235.7756725,3.006188209,70.28225798,0.178981269,165.0896755,0.178981269,0.085858356,0.014122002,0,1,0,50.15,120.5,21.95
alloy_343,712,99.01646106,0,0,0,0,0,0,0,0,0,0,0,0,0,0,0,0,0.390785316,0.592753625,0,0,0,0,0,0,0,0,0,0,0,0,0,0,0.0000000232,1.22E-16,4.07E-14,3.39E-12,1.08E-10,0.00000000194,0.180547839,124.9112304,13.06722258,16.47443825,27.13529995,0,76.10058962,2.741862324,1.608471992,3.379867294,2.887010561,60.41048139,2.887010603,60.41048087,2.894706579,60.52771604,936.8998351,0.329369483,26.27898874,224.8314363,0.897979377,235.3249319,3.019802292,70.66102831,0.113774815,165.6540583,0.113774815,0,0,0,1,0,55.158056,131.000383,25
alloy_344,713,99.14295356,0,0,0,0,0,0,0,0,0,0.026152761,0.064197854,0,0,0.280027717,0,0,0,0,0,0,0.32204456,0,0,0,0.16462355,0,0,0,0,0,0,0,0.0000000232,1.22E-16,4.06E-14,3.38E-12,1.08E-10,0.00000000193,3.196910471,125.8254944,13.09950498,16.44116102,27.19481223,0.001005027,76.69709528,2.76023531,1.612258853,3.398164929,2.855066786,60.09185805,2.855066823,60.09185743,2.859482119,60.14637712,940.3249492,0.329716305,26.44347551,225.0155397,0.896500589,236.0139606,3.044111152,71.00544912,0.137028226,165.3607765,0.137028226,0.584958366,0,1,1,0,,110,30
