Repository: mahata-lab/Lightweight-Alloy-Machine-Learning

# ML-Guided Microalloying of Al₉₂(Ti,Fe,Co,Ni)₂ for Additive Manufacturing

This repository contains the analysis and plotting scripts used to explore ML-guided
microalloying around the ultrastrong Al₉₂Ti₂Fe₂Co₂Ni₂ alloy system for additive
manufacturing. It builds on the trained models from the main Al-alloy ICME paper and
uses them to:

- generate microalloying design spaces around Al₉₂Ti₂Fe₂Co₂Ni₂  
- predict yield strength (YS), ultimate tensile strength (UTS), elongation (El), and a
  strength–ductility quality index **Q**  
- identify top-Q candidate alloys under different microalloying scenarios  
- visualize strength–ductility maps, Q vs dopant content, and composition fingerprints

File: AM_Casting_MLReady_Cleaned_Final_v4.csv (part 11 of 21)
Alloy Name,Serial Number,Al,Ag,B,Be,Bi,C,Ca,Cd,Ce,Co,Cr,Cu,Er,Eu,Fe,Ga,Li,Mg,Mn,Mo,Nb,Ni,O,Pb,Sc,Si,Sn,Ta,Te,Ti,V,Zn,Zr,D @ 1000K (cm²/s)_weighted,D @ 500K (cm²/s)_weighted,D @ 600K (cm²/s)_weighted,D @ 700K (cm²/s)_weighted,D @ 800K (cm²/s)_weighted,D @ 900K (cm²/s)_weighted,D0 (cm²/s)_weighted,Q (kJ/mol)_weighted,atomic_number_weighted,atomic_volume_elemental_phase_A3_per_atom_mp_weighted,atomic_weight_weighted,band_gap_elemental_phase_eV_mp_weighted,bulk_modulus_vrh_elemental_phase_GPa_mp_weighted,density_elemental_phase_g_cm3_mp_weighted,electronegativity_weighted,formation_energy_eV_atom,lattice_a_elemental_phase_A_mp_weighted,lattice_alpha_elemental_phase_deg_mp_weighted,lattice_b_elemental_phase_A_mp_weighted,lattice_beta_elemental_phase_deg_mp_weighted,lattice_c_elemental_phase_A_mp_weighted,lattice_gamma_elemental_phase_deg_mp_weighted,melting_point_K_weighted,poisson_ratio_homogeneous_elemental_phase_mp_weighted,shear_modulus_vrh_elemental_phase_GPa_mp_weighted,space_group_number_elemental_phase_mp_weighted,specific_heat_J_gK_weighted,thermal_conductivity_W_mK_weighted,valence_electrons_weighted,young_modulus_vrh_elemental_phase_GPa_mp_weighted,Size_Mismatch_δ,SFE_weighted_mJ_m2,Size_Mismatch_δ.1,Total_Excess_Solute,L12_Score,Ternary_L12_Avg,Ternary_ThreePhase_Avg,Process,YS,UTS,Elongation
alloy_416,785,93.06910865,0,0,0,0,0,0,0,0,0,0,0,0,0,0,0,0,6.637254051,0.2936373,0,0,0,0,0,0,0,0,0,0,0,0,0,0,0.0000000231,1.23E-16,4.07E-14,3.37E-12,1.08E-10,0.00000000192,0.231348721,125.034516,12.96886394,16.85503183,26.88488631,0,73.40792625,2.671686428,1.589912055,3.263839529,2.891705337,62.13644532,2.891705322,62.13644482,3.022405597,64.12762056,934.494414,0.327110189,25.5582749,222.9189603,0.906731428,230.9508369,2.945372951,68.71654223,0.300646103,160.1420152,0.300646103,0,0,0,1,0,170,345,20
alloy_417,786,97.03088166,0,0,0,0,0,0,0,0,0,0,2.780792926,0,0,0,0,0,0,0.153166832,0,0,0,0,0,0,0,0,0,0,0.035158583,0,0,0,0.0000000227,1.19E-16,3.98E-14,3.31E-12,1.06E-10,0.00000000189,0.188740222,126.7528636,13.46647116,16.32687268,28.04710605,0,77.8590548,2.90802153,1.617947788,3.392574224,2.855187178,60.08632468,2.855187237,60.08632396,2.854575743,60.09687108,946.5199754,0.33015203,26.69928141,224.9757927,0.885041053,241.1338312,3.228941693,71.88070225,0.178296804,163.5100624,0.178296804,0,0.017579291,0,1,0,75,170,18
alloy_418,787,96.96086258,0,0,0,0,0,0,0,0,0,0,2.784454209,0,0,0,0,0,0,0.153368496,0,0,0,0,0,0,0,0,0,0,0,0.055133017,0,0.046181698,0.0000000228,1.22E-16,4.03E-14,3.33E-12,1.06E-10,0.0000000019,0.188821562,126.8428464,13.48189925,16.32796604,28.08403373,0,77.90392066,2.911319719,1.617864614,3.394442973,2.854610088,60.11700636,2.854610148,60.11700564,2.855503497,60.13085969,947.4230156,0.330182422,26.70867588,224.9756195,0.884642764,241.0022929,3.230455554,71.90727406,0.180790152,163.4931919,0.180790152,0.010659462,0.046181698,0,1,0,68.94757,172.368925,20
alloy_419,788,93.18679036,0,0,0,0,0,0,0,0,0,0.065118384,0.042626072,0,0,0.194016752,0,0,5.683790795,0.369787266,0,0,0,0,0,0,0.241117712,0,0,0,0.113176776,0,0.103575879,0,0.0000000244,0.095082657,4.34E-14,3.7E-12,1.18E-10,0.00000000208,4.683807433,126.1594224,13.05694692,16.78974876,27.08562109,0.001472024,74.18153726,2.705264263,1.593971215,3.286167741,2.895805369,62.03084609,2.895805355,62.03084404,3.011157865,63.83878073,940.4430442,0.32706443,26.02764737,223.153041,0.902467509,230.6405525,2.985882832,69.72370747,0.312173221,160.2577629,0.312173221,0.262840514,0.056588388,0,1,0,,310,24
alloy_420,789,95.58139781,0,0,0,0,0,0,0,0,0,0.026738286,1.903420038,0,0,0.124477075,0,0,1.716047236,0.303677097,0,0,0,0,0,0,0.2475137,0,0,0,0.043567089,0,0.053161666,0,0.0000000235,0.04880241,4.14E-14,3.49E-12,1.12E-10,0.00000000198,4.704342148,127.2703174,13.35838487,16.46879389,27.79005946,0.001511071,76.85327709,2.85089554,1.611185346,3.362132889,2.873079886,60.7394341,2.873079923,60.73943294,2.909277294,61.30750037,946.7463195,0.329008462,26.66830816,224.4234372,0.889488946,237.426569,3.161981575,71.5218931,0.25241559,162.4426475,0.25241559,0.126340805,0.021783544,0,1,0,75,185,20
alloy_421,790,96.26999014,0,0,0,0,0,0,0,0,0,0,0.450433013,0,0,0,0,0,0,0,0,0,0.243838415,0,0,0,1.528745749,1.506992684,0,0,0,0,0,0,0.00000005,1.506992684,6.27E-14,7.07E-12,2.55E-10,0.00000000451,27.6943023,128.3806604,13.68151979,16.77693915,28.62137798,0.009332993,76.60689096,2.801925486,1.621745608,3.408199702,2.895668617,60.00000353,2.895668671,60.0000029,2.895669323,60.00000261,942.3823085,0.329684001,26.91986278,225.0607148,0.883428968,233.4752784,3.083460714,71.20309866,0.299996872,163.2615723,0.299996872,0.2254463,0,0,0,0,48.263299,117.210869,28
alloy_422,791,93.8667516,0,0,0,0,0,0,0,0,0,0.124383755,0.708006962,0,0,0,0,0,2.892345351,0,0,0,0,0,0,0,0,0,0,0,0,0,2.408512334,0,0.000000057,2.211014323,1.08E-13,1.15E-11,3.68E-10,0.00000000571,0.422437659,122.4285616,13.50748697,16.55401955,28.11768208,0,75.22723448,2.860197601,1.604401781,3.288081387,2.857107296,61.62757756,2.857107302,61.62757304,2.96846702,63.21782951,931.922269,0.326837792,26.41559909,223.3617095,0.887016839,232.7260386,3.248214726,70.87691458,0.243600139,158.9767126,0.243600139,0.114003838,0,0,1,0,105,230,17
alloy_423,792,93.82672918,0,0,0,0,0,0,0,0,0,0.162296639,0.708255523,0,0,0,0,0,2.89336077,0,0,0,0,0,0,0,0,0,0,0,0,0,2.409357894,0,0.000000057,2.211790546,1.08E-13,1.15E-11,3.68E-10,0.00000000571,0.490622115,122.531174,13.51183075,16.55276573,28.12755636,0,75.25877332,2.861715646,1.60441875,3.288314478,2.857150472,61.63951029,2.857150479,61.63950456,2.968549291,63.23031933,932.3937767,0.326791239,26.4494486,223.3626491,0.88684187,232.6703473,3.249437944,70.9563691,0.244520939,158.9151709,0.244520939,0.151916721,0,0,1,0,103.421355,227.526981,17
alloy_424,793,93.38255186,0,0,0,0,0,0,0,0,0,0.124809112,0.710428188,0,0,0.126311849,0,0,2.902236472,0.077038338,0,0,0,0,0,0,0.200929632,0,0,0,0.058945682,0,2.416748868,0,0.000000057,2.218575461,1.08E-13,1.15E-11,3.68E-10,0.00000000571,4.04203466,123.3162433,13.542202,16.55340318,28.1941229,0.001226675,75.44106601,2.870855824,1.605155733,3.29184708,2.863514057,61.7268326,2.863514059,61.7268284,2.97621956,63.36479919,935.5844435,0.326608463,26.6468938,223.3389734,0.885474716,232.033444,3.261059441,71.30429498,0.26938176,158.6825093,0.26938176,0.226246405,0.029472841,0,1,0,105,225,15
alloy_425,794,92.83370303,0,0,0,0,0,0,0,0,0,0.163856075,0.893826043,0,0,0,0,0,3.154854727,0,0,0,0,0,0,0,0,0,0,0,0,0,2.953760127,0,0.0000000646,2.711551796,1.23E-13,1.33E-11,4.26E-10,0.00000000656,0.495454274,122.0306148,13.63162701,16.54773175,28.39787824,0,75.23897172,2.897625231,1.604390963,3.272489229,2.856057922,61.88174699,2.856057923,61.8817412,2.984902985,63.71432473,931.8623467,0.326267805,26.56067593,223.1128836,0.883425784,232.1019146,3.31071163,71.21246999,0.260302164,157.6918301,0.260302164,0.153476157,0,0,1,0,103.421355,227.526981,15
alloy_426,795,92.75849585,0,0,0,0,0,0,0,0,0,0.125563929,0.893405809,0,0,0,0,0,3.270163002,0,0,0,0,0,0,0,0,0,0,0,0,0,2.952371411,0,0.0000000646,2.710276955,1.23E-13,1.33E-11,4.26E-10,0.00000000656,0.427546507,121.9352942,13.62595847,16.55591359,28.38453187,0,75.1593443,2.894987045,1.604024118,3.270077468,2.856383853,61.90443464,2.856383854,61.90443007,2.987468177,63.77118946,931.3745117,0.326268702,26.51588964,223.0760369,0.883745694,232.0643021,3.30825118,71.10283248,0.262484009,157.6525752,0.262484009,0.115184011,0,0,1,0,105,230,15
alloy_427,796,92.14669395,0,0,0,0,0,0,0,0,0,0.164508647,0.94225508,0,0,0,0,0,3.519354707,0,0,0,0,0,0,0,0,0,0,0,0,0,3.227187619,0,0.0000000684,2.962558234,1.31E-13,1.42E-11,4.55E-10,0.00000000699,0.499366965,121.7574002,13.68228511,16.56127952,28.51101602,0,75.10466383,2.910604965,1.603547605,3.260111771,2.856392109,62.073321,2.856392106,62.07331519,2.998591015,64.09727691,931.3794164,0.325907323,26.58558879,222.9151522,0.882218779,231.5543121,3.335569004,71.25566874,0.272860329,156.9118247,0.272860329,0.154128729,0,0,1,0,151.684654,255.106009,14
alloy_428,797,92.63981924,0,0.025038554,0,0,0,0,0,0,0,0,0,0,0,0.033927252,0,0,0.456586607,0,0,0,0,0,0,0,6.765464524,0,0,0,0.079163824,0,0,0,0.0000000218,1.15E-16,3.82E-14,3.18E-12,1.02E-10,0.00000000182,129.4582205,147.175172,13.07262098,16.74514704,27.06518918,0.041662064,77.38002974,2.691548147,1.628376978,3.467371609,2.926374372,60.1704362,2.926374477,60.17043522,2.934522573,60.33776593,985.8517495,0.326358061,29.66201202,224.9534361,0.887272576,230.4005636,3.06557678,74.12453135,0.581241065,165.4215162,0.581241065,0.019432614,0.039581912,0,1,0,80.3,95.6,7.4
alloy_429,798,92.47603683,0,0.025127612,0,0,0,0,0,0,0,0,0,0.066584212,0,0.038911914,0,0,0.35762779,0,0,0,0,0,0,0,6.973290256,0,0,0,0.062421382,0,0,0,0.0000000217,1.14E-16,3.81E-14,3.17E-12,1.01E-10,0.00000000181,133.2246223,147.7898919,13.11144421,16.75621918,27.16146975,0.042932116,77.41441735,2.69571805,1.629053257,3.471691054,2.928283499,60.15719487,2.928283501,60.14939131,2.938311926,60.31075901,987.8827611,0.326073488,29.76493375,224.9548244,0.886327515,230.1750404,3.075384855,74.22702282,0.591443266,165.4214888,0.591443266,0.071625298,0.097794904,0,1,0,92.4,100,8.3
alloy_430,799,92.29191991,0,0.025091241,0,0,0,0,0,0,0,0,0,0.035676399,0,0.038855591,0,0,0.401748909,0,0,0,0,0,0,0,7.127377549,0,0,0,0.079330402,0,0,0,0.0000000217,1.14E-16,3.8E-14,3.16E-12,1.01E-10,0.00000000181,135.9873989,148.3479448,13.09706197,16.7601679,27.12216652,0.043872298,77.45905604,2.693073862,1.629469989,3.47298066,2.930028368,60.16621535,2.93002842,60.16203366,2.939024769,60.32880568,988.9401463,0.326079204,29.85453846,224.9567344,0.886243092,230.0375049,3.07356001,74.33764091,0.596521906,165.4071867,0.596521906,0.040661162,0.0753416,0,1,0,104,115.7,12.7
alloy_431,800,92.63981924,0,0.025038554,0,0,0,0,0,0,0,0,0,0,0,0.033927252,0,0,0.456586607,0,0,0,0,0,0,0,6.765464524,0,0,0,0.079163824,0,0,0,0.0000000218,1.15E-16,3.82E-14,3.18E-12,1.02E-10,0.00000000182,129.4582205,147.175172,13.07262098,16.74514704,27.06518918,0.041662064,77.38002974,2.691548147,1.628376978,3.467371609,2.926374372,60.1704362,2.926374477,60.17043522,2.934522573,60.33776593,985.8517495,0.326358061,29.66201202,224.9534361,0.887272576,230.4005636,3.06557678,74.12453135,0.581241065,165.4215162,0.581241065,0.019432614,0.039581912,0,1,0,108.6,119.3,3.7
alloy_432,801,92.47603683,0,0.025127612,0,0,0,0,0,0,0,0,0,0.066584212,0,0.038911914,0,0,0.35762779,0,0,0,0,0,0,0,6.973290256,0,0,0,0.062421382,0,0,0,0.0000000217,1.14E-16,3.81E-14,3.17E-12,1.01E-10,0.00000000181,133.2246223,147.7898919,13.11144421,16.75621918,27.16146975,0.042932116,77.41441735,2.69571805,1.629053257,3.471691054,2.928283499,60.15719487,2.928283501,60.14939131,2.938311926,60.31075901,987.8827611,0.326073488,29.76493375,224.9548244,0.886327515,230.1750404,3.075384855,74.22702282,0.591443266,165.4214888,0.591443266,0.071625298,0.097794904,0,1,0,119.3,139.9,3.3
alloy_433,802,92.29191991,0,0.025091241,0,0,0,0,0,0,0,0,0,0.035676399,0,0.038855591,0,0,0.401748909,0,0,0,0,0,0,0,7.127377549,0,0,0,0.079330402,0,0,0,0.0000000217,1.14E-16,3.8E-14,3.16E-12,1.01E-10,0.00000000181,135.9873989,148.3479448,13.09706197,16.7601679,27.12216652,0.043872298,77.45905604,2.693073862,1.629469989,3.47298066,2.930028368,60.16621535,2.93002842,60.16203366,2.939024769,60.32880568,988.9401463,0.326079204,29.85453846,224.9567344,0.886243092,230.0375049,3.07356001,74.33764091,0.596521906,165.4071867,0.596521906,0.040661162,0.0753416,0,1,0,139.2,165.8,5.6
alloy_434,803,96.43565638,0.018337996,0,0,0,0,0,0,0,0,0,2.832681081,0,0,0.288427741,0,0,0.011626549,0.092586172,0,0,0,0,0,0,0,0,0,0,0.035421056,0,0.285263028,0,0.0000000267,0.261871459,4.77E-14,4.26E-12,1.36E-10,0.00000000234,0.193732265,126.7244251,13.55963618,16.30769853,28.25653129,0,78.1193375,2.938761035,1.618906877,3.389363048,2.850241582,60.23753012,2.850241628,60.23753022,2.862046667,60.39887978,948.2862829,0.32986476,26.88833768,224.8943665,0.882170019,240.5861534,3.272117978,72.348973,0.191603304,162.5734083,0.191603304,0.273933103,0.017710528,0.5,1,0,140,190,17
alloy_435,804,96.19602755,0,0,0,0,0,0,0,0,0,0,3.054486116,0,0,0.304440732,0,0,0.011658433,0.103155634,0,0,0,0,0,0,0,0,0,0,0.035518191,0,0.294713343,0,0.0000000267,0.270546849,4.78E-14,4.28E-12,1.37E-10,0.00000000235,0.194984089,126.9141413,13.59385507,16.29507315,28.33403832,0,78.27604731,2.953522266,1.619523933,3.389566412,2.849957775,60.24493528,2.849957821,60.24493541,2.861026088,60.40677503,949.3527461,0.329857162,26.95259153,224.8968737,0.880994867,240.8537345,3.29046995,72.51940714,0.198463179,162.3661714,0.198463179,0.289946094,0.017759096,0.5,1,0,140,210,15
alloy_436,805,96.16612037,0.007884268,0,0,0,0,0,0,0,0,0,3.024643868,0,0,0.314731467,0,0,0.011663722,0.098042308,0,0,0,0,0,0,0,0,0,0,0.047379072,0,0.329534924,0,0.0000000272,0.30251306,4.88E-14,4.4E-12,1.41E-10,0.0000000024,0.194962544,126.8574087,13.59947225,16.29568389,28.34689293,0,78.26820516,2.95440236,1.619493938,3.389080208,2.849882226,60.26186448,2.849882271,60.26186464,2.862209534,60.44207941,949.345912,0.32982826,26.9574485,224.8804213,0.880847539,240.7478838,3.292275813,72.52917851,0.198222849,162.3000767,0.198222849,0.300236828,0.023689536,0,1,0,145,180,14
alloy_437,806,96.17841233,0.026289998,0,0,0,0,0,0,0,0,0,3.052467647,0,0,0.309762418,0,0,0.011667762,0.092914361,0,0,0,0,0,0,0,0,0,0,0.011848871,0,0.316636612,0,0.000000027,0.29067241,4.84E-14,4.35E-12,1.39E-10,0.00000000238,0.195110503,126.8975627,13.60353021,16.29493194,28.35671282,0,78.27219452,2.955817885,1.61964537,3.388751232,2.848985493,60.24883129,2.848985539,60.24883143,2.862767875,60.41907313,949.1189037,0.329858365,26.95021697,224.8910045,0.880828859,240.9404173,3.294004413,72.51344913,0.198429418,162.3155869,0.198429418,0.29526778,0.005924436,0,1,0,140,185,14
alloy_438,807,96.43565638,0.018337996,0,0,0,0,0,0,0,0,0,2.832681081,0,0,0.288427741,0,0,0.011626549,0.092586172,0,0,0,0,0,0,0,0,0,0,0.035421056,0,0.285263028,0,0.0000000267,0.261871459,4.77E-14,4.26E-12,1.36E-10,0.00000000234,0.193732265,126.7244251,13.55963618,16.30769853,28.25653129,0,78.1193375,2.938761035,1.618906877,3.389363048,2.850241582,60.23753012,2.850241628,60.23753022,2.862046667,60.39887978,948.2862829,0.32986476,26.88833768,224.8943665,0.882170019,240.5861534,3.272117978,72.348973,0.191603304,162.5734083,0.191603304,0.273933103,0.017710528,0.5,1,0,130,360,25
alloy_439,808,96.19602755,0,0,0,0,0,0,0,0,0,0,3.054486116,0,0,0.304440732,0,0,0.011658433,0.103155634,0,0,0,0,0,0,0,0,0,0,0.035518191,0,0.294713343,0,0.0000000267,0.270546849,4.78E-14,4.28E-12,1.37E-10,0.00000000235,0.194984089,126.9141413,13.59385507,16.29507315,28.33403832,0,78.27604731,2.953522266,1.619523933,3.389566412,2.849957775,60.24493528,2.849957821,60.24493541,2.861026088,60.40677503,949.3527461,0.329857162,26.95259153,224.8968737,0.880994867,240.8537345,3.29046995,72.51940714,0.198463179,162.3661714,0.198463179,0.289946094,0.017759096,0.5,1,0,140,350,26
alloy_440,809,96.16612037,0.007884268,0,0,0,0,0,0,0,0,0,3.024643868,0,0,0.314731467,0,0,0.011663722,0.098042308,0,0,0,0,0,0,0,0,0,0,0.047379072,0,0.329534924,0,0.0000000272,0.30251306,4.88E-14,4.4E-12,1.41E-10,0.0000000024,0.194962544,126.8574087,13.59947225,16.29568389,28.34689293,0,78.26820516,2.95440236,1.619493938,3.389080208,2.849882226,60.26186448,2.849882271,60.26186464,2.862209534,60.44207941,949.345912,0.32982826,26.9574485,224.8804213,0.880847539,240.7478838,3.292275813,72.52917851,0.198222849,162.3000767,0.198222849,0.300236828,0.023689536,0,1,0,145,360,23
alloy_441,810,96.17841233,0.026289998,0,0,0,0,0,0,0,0,0,3.052467647,0,0,0.309762418,0,0,0.011667762,0.092914361,0,0,0,0,0,0,0,0,0,0,0.011848871,0,0.316636612,0,0.000000027,0.29067241,4.84E-14,4.35E-12,1.39E-10,0.00000000238,0.195110503,126.8975627,13.60353021,16.29493194,28.35671282,0,78.27219452,2.955817885,1.61964537,3.388751232,2.848985493,60.24883129,2.848985539,60.24883143,2.862767875,60.41907313,949.1189037,0.329858365,26.95021697,224.8910045,0.880828859,240.9404173,3.294004413,72.51344913,0.198429418,162.3155869,0.198429418,0.29526778,0.005924436,0,1,0,150,350,13
alloy_442,811,96.43565638,0.018337996,0,0,0,0,0,0,0,0,0,2.832681081,0,0,0.288427741,0,0,0.011626549,0.092586172,0,0,0,0,0,0,0,0,0,0,0.035421056,0,0.285263028,0,0.0000000267,0.261871459,4.77E-14,4.26E-12,1.36E-10,0.00000000234,0.193732265,126.7244251,13.55963618,16.30769853,28.25653129,0,78.1193375,2.938761035,1.618906877,3.389363048,2.850241582,60.23753012,2.850241628,60.23753022,2.862046667,60.39887978,948.2862829,0.32986476,26.88833768,224.8943665,0.882170019,240.5861534,3.272117978,72.348973,0.191603304,162.5734083,0.191603304,0.273933103,0.017710528,0.5,1,0,380,480,12
alloy_443,812,96.19602755,0,0,0,0,0,0,0,0,0,0,3.054486116,0,0,0.304440732,0,0,0.011658433,0.103155634,0,0,0,0,0,0,0,0,0,0,0.035518191,0,0.294713343,0,0.0000000267,0.270546849,4.78E-14,4.28E-12,1.37E-10,0.00000000235,0.194984089,126.9141413,13.59385507,16.29507315,28.33403832,0,78.27604731,2.953522266,1.619523933,3.389566412,2.849957775,60.24493528,2.849957821,60.24493541,2.861026088,60.40677503,949.3527461,0.329857162,26.95259153,224.8968737,0.880994867,240.8537345,3.29046995,72.51940714,0.198463179,162.3661714,0.198463179,0.289946094,0.017759096,0.5,1,0,330,440,8
alloy_444,813,96.16612037,0.007884268,0,0,0,0,0,0,0,0,0,3.024643868,0,0,0.314731467,0,0,0.011663722,0.098042308,0,0,0,0,0,0,0,0,0,0,0.047379072,0,0.329534924,0,0.0000000272,0.30251306,4.88E-14,4.4E-12,1.41E-10,0.0000000024,0.194962544,126.8574087,13.59947225,16.29568389,28.34689293,0,78.26820516,2.95440236,1.619493938,3.389080208,2.849882226,60.26186448,2.849882271,60.26186464,2.862209534,60.44207941,949.345912,0.32982826,26.9574485,224.8804213,0.880847539,240.7478838,3.292275813,72.52917851,0.198222849,162.3000767,0.198222849,0.300236828,0.023689536,0,1,0,360,420,4
alloy_445,814,96.17841233,0.026289998,0,0,0,0,0,0,0,0,0,3.052467647,0,0,0.309762418,0,0,0.011667762,0.092914361,0,0,0,0,0,0,0,0,0,0,0.011848871,0,0.316636612,0,0.000000027,0.29067241,4.84E-14,4.35E-12,1.39E-10,0.00000000238,0.195110503,126.8975627,13.60353021,16.29493194,28.35671282,0,78.27219452,2.955817885,1.61964537,3.388751232,2.848985493,60.24883129,2.848985539,60.24883143,2.862767875,60.41907313,949.1189037,0.329858365,26.95021697,224.8910045,0.880828859,240.9404173,3.294004413,72.51344913,0.198429418,162.3155869,0.198429418,0.29526778,0.005924436,0,1,0,360,400,2
alloy_446,815,92.79887142,0,0,0,0,0,0,0,0,0,0.098185474,0.75876165,0,0,0.11173341,0,0,3.20908882,0,0,0,0.048323498,0,0,0,0.060592866,0,0,0,0.016590768,0,2.897852094,0,0.0000000638,2.660228222,1.22E-13,1.31E-11,4.2E-10,0.00000000647,1.470710319,122.2230449,13.6166192,16.55525017,28.36085688,0.000369919,75.25262166,2.89215481,1.604336266,3.274504227,2.857001659,61.90003993,2.857001656,61.90003655,2.987124429,63.75884909,932.5877887,0.326269823,26.58032607,223.1108161,0.883857082,231.6635191,3.302103448,71.22372835,0.267529955,157.7440254,0.267529955,0.21497571,0.008295384,0,1,0,515,545,
alloy_447,816,94.11540064,0,0,0,0,0,0,0,0,0,0,0.647790049,0,0,0.030501517,0,0,2.0440754,0,0,0,0,0,0,0,0.02021669,0,0,0,0,0,3.104671206,0.037344498,0.0000000669,2.850088168,1.28E-13,1.38E-11,4.43E-10,0.00000000681,0.554636553,121.2153919,13.62525014,16.49863616,28.38753405,0.000123423,75.42895213,2.895629712,1.607009401,3.290474083,2.853028926,61.56498106,2.853028934,61.56498059,2.964612238,63.12674546,929.3949107,0.326744837,26.51687224,223.3939362,0.882908134,232.5044371,3.312903546,71.1192894,0.224284261,158.8246229,0.224284261,0.017829141,0.037344498,0,1,0,528,578,12.5
alloy_448,817,94.11540064,0,0,0,0,0,0,0,0,0,0,0.647790049,0,0,0.030501517,0,0,2.0440754,0,0,0,0,0,0,0,0.02021669,0,0,0,0,0,3.104671206,0.037344498,0.0000000669,2.850088168,1.28E-13,1.38E-11,4.43E-10,0.00000000681,0.554636553,121.2153919,13.62525014,16.49863616,28.38753405,0.000123423,75.42895213,2.895629712,1.607009401,3.290474083,2.853028926,61.56498106,2.853028934,61.56498059,2.964612238,63.12674546,929.3949107,0.326744837,26.51687224,223.3939362,0.882908134,232.5044371,3.312903546,71.1192894,0.224284261,158.8246229,0.224284261,0.017829141,0.037344498,0,1,0,430,509,13
alloy_449,818,94.11540064,0,0,0,0,0,0,0,0,0,0,0.647790049,0,0,0.030501517,0,0,2.0440754,0,0,0,0,0,0,0,0.02021669,0,0,0,0,0,3.104671206,0.037344498,0.0000000669,2.850088168,1.28E-13,1.38E-11,4.43E-10,0.00000000681,0.554636553,121.2153919,13.62525014,16.49863616,28.38753405,0.000123423,75.42895213,2.895629712,1.607009401,3.290474083,2.853028926,61.56498106,2.853028934,61.56498059,2.964612238,63.12674546,929.3949107,0.326744837,26.51687224,223.3939362,0.882908134,232.5044371,3.312903546,71.1192894,0.224284261,158.8246229,0.224284261,0.017829141,0.037344498,0,1,0,528,578,11
alloy_450,819,94.11540064,0,0,0,0,0,0,0,0,0,0,0.647790049,0,0,0.030501517,0,0,2.0440754,0,0,0,0,0,0,0,0.02021669,0,0,0,0,0,3.104671206,0.037344498,0.0000000669,2.850088168,1.28E-13,1.38E-11,4.43E-10,0.00000000681,0.554636553,121.2153919,13.62525014,16.49863616,28.38753405,0.000123423,75.42895213,2.895629712,1.607009401,3.290474083,2.853028926,61.56498106,2.853028934,61.56498059,2.964612238,63.12674546,929.3949107,0.326744837,26.51687224,223.3939362,0.882908134,232.5044371,3.312903546,71.1192894,0.224284261,158.8246229,0.224284261,0.017829141,0.037344498,0,1,0,530,582,13.5
alloy_451,820,94.11540064,0,0,0,0,0,0,0,0,0,0,0.647790049,0,0,0.030501517,0,0,2.0440754,0,0,0,0,0,0,0,0.02021669,0,0,0,0,0,3.104671206,0.037344498,0.0000000669,2.850088168,1.28E-13,1.38E-11,4.43E-10,0.00000000681,0.554636553,121.2153919,13.62525014,16.49863616,28.38753405,0.000123423,75.42895213,2.895629712,1.607009401,3.290474083,2.853028926,61.56498106,2.853028934,61.56498059,2.964612238,63.12674546,929.3949107,0.326744837,26.51687224,223.3939362,0.882908134,232.5044371,3.312903546,71.1192894,0.224284261,158.8246229,0.224284261,0.017829141,0.037344498,0,1,0,460,526,10
alloy_452,821,99.78964024,0,0,0,0,0,0,0,0,0,0,0,0,0,0,0,0,0,0,0,0,0,0,0,0.210359763,0,0,0,0,0,0,0,0,0.0000000234,1.23E-16,4.09E-14,3.4E-12,1.09E-10,0.00000000195,0.176597422,124.581251,13.01682878,16.48968345,27.01782269,0,75.96003164,2.720606675,1.609474101,3.391072835,2.856869882,60.0631113,2.856869924,60.06311077,2.861164806,60.12621828,935.3222808,0.32989482,26.0042072,224.9347885,0.899200633,236.5330013,3,70.00925583,0.060858362,165.6928747,0.060858362,0.072212233,0.210359763,0,0,0,190,,
alloy_453,822,98.83932263,0,0,0,0,0,0,0,0,0,0,0,0,0,0,0,0,0.776622594,0,0,0,0,0,0,0,0.384054776,0,0,0,0,0,0,0,0.0000000233,1.23E-16,4.08E-14,3.39E-12,1.08E-10,0.00000000194,7.094709396,125.6413056,12.99607432,16.53193743,26.96352718,0.002344654,75.76530868,2.711354803,1.608783891,3.380161774,2.862223822,60.23299016,2.862223864,60.23298961,2.877517671,60.46597599,936.2826556,0.329497324,26.13595733,224.7669281,0.900202243,236.0329675,2.996074322,70.03627722,0.173791185,165.3139373,0.173791185,0,0,0,1,0,89.631841,151.684654,20
alloy_454,823,98.83932263,0,0,0,0,0,0,0,0,0,0,0,0,0,0,0,0,0.776622594,0,0,0,0,0,0,0,0.384054776,0,0,0,0,0,0,0,0.0000000233,1.23E-16,4.08E-14,3.39E-12,1.08E-10,0.00000000194,7.094709396,125.6413056,12.99607432,16.53193743,26.96352718,0.002344654,75.76530868,2.711354803,1.608783891,3.380161774,2.862223822,60.23299016,2.862223864,60.23298961,2.877517671,60.46597599,936.2826556,0.329497324,26.13595733,224.7669281,0.900202243,236.0329675,2.996074322,70.03627722,0.173791185,165.3139373,0.173791185,0,0,0,1,0,89.631841,151.684654,20
alloy_455,824,98.83932263,0,0,0,0,0,0,0,0,0,0,0,0,0,0,0,0,0.776622594,0,0,0,0,0,0,0,0.384054776,0,0,0,0,0,0,0,0.0000000233,1.23E-16,4.08E-14,3.39E-12,1.08E-10,0.00000000194,7.094709396,125.6413056,12.99607432,16.53193743,26.96352718,0.002344654,75.76530868,2.711354803,1.608783891,3.380161774,2.862223822,60.23299016,2.862223864,60.23298961,2.877517671,60.46597599,936.2826556,0.329497324,26.13595733,224.7669281,0.900202243,236.0329675,2.996074322,70.03627722,0.173791185,165.3139373,0.173791185,0,0,0,1,0,90,150,20
alloy_456,825,98.83932263,0,0,0,0,0,0,0,0,0,0,0,0,0,0,0,0,0.776622594,0,0,0,0,0,0,0,0.384054776,0,0,0,0,0,0,0,0.0000000233,1.23E-16,4.08E-14,3.39E-12,1.08E-10,0.00000000194,7.094709396,125.6413056,12.99607432,16.53193743,26.96352718,0.002344654,75.76530868,2.711354803,1.608783891,3.380161774,2.862223822,60.23299016,2.862223864,60.23298961,2.877517671,60.46597599,936.2826556,0.329497324,26.13595733,224.7669281,0.900202243,236.0329675,2.996074322,70.03627722,0.173791185,165.3139373,0.173791185,0,0,0,1,0,90,150,20
alloy_457,826,98.6584243,0,0,0,0,0,0,0,0,0,0.02600115,0.02127523,0,0,0.084731762,0,0,0.750932257,0.024608755,0,0,0,0,0,0,0.385104112,0,0,0,0.028244005,0,0.02067843,0,0.0000000235,0.018982799,4.13E-14,3.46E-12,1.11E-10,0.00000000197,7.161750905,125.8267781,13.02263136,16.52337136,27.02369396,0.002351061,75.91036555,2.720969214,1.609098849,3.381492622,2.863464051,60.28535434,2.86346409,60.28535319,2.879563111,60.54180607,937.8300488,0.329405054,26.23574516,224.7613604,0.899246475,235.7756725,3.006188209,70.28225798,0.178981269,165.0896755,0.178981269,0.085858356,0.014122002,0,1,0,65,124.5,14.65
alloy_458,827,98.51528114,0,0,0,0,0,0,0,0,0,0.026016268,0.021287601,0,0,0.084781054,0,0,0.55656972,0.024623064,0,0,0,0,0,0,0.722490269,0,0,0,0.028260428,0,0.020690454,0,0.0000000235,0.018993837,4.12E-14,3.45E-12,1.1E-10,0.00000000196,13.23253452,126.946468,13.02796413,16.52430568,27.03266301,0.004410803,76.06368248,2.721385402,1.610660493,3.389330712,2.866201831,60.22708055,2.866201875,60.22707937,2.8784743,60.42524165,940.3935983,0.329314047,26.43413313,224.8283527,0.89837167,235.6360451,3.011511422,70.53341927,0.214829159,165.2587634,0.214829159,0.085922767,0.014130214,0,1,0,113.5,184,19.5
alloy_459,828,98.45024637,0,0,0,0,0,0,0,0,0,0.052091,0.042623039,0,0,0.169752578,0,0,0.752212898,0.04930146,0,0,0,0,0,0,0.385760887,0,0,0,0.056584361,0,0.041427403,0,0.0000000238,0.038030356,4.19E-14,3.52E-12,1.13E-10,0.000000002,7.22211425,126.0133665,13.04900444,16.51636542,27.08333913,0.00235507,76.04473687,2.730369571,1.609332557,3.382314395,2.8647901,60.34601474,2.864790135,60.34601299,2.88222995,60.63413,939.3769028,0.329301845,26.33322579,224.7473777,0.89832067,235.4959309,3.01606205,70.52207554,0.185004273,164.8406213,0.185004273,0.196969022,0.028292181,0,1,0,,150,20
alloy_460,829,98.29006786,0,0,0,0,0,0,0,0,0,0.078228731,0.064010026,0,0,0.084976444,0,0,0.613637616,0.123399105,0,0,0,0,0,0,0.675878347,0,0,0,0.028325558,0,0.041476318,0,0.0000000237,0.03807526,4.17E-14,3.51E-12,1.12E-10,0.00000000199,12.48834226,127.0434776,13.05492428,16.51820982,27.09497862,0.004126237,76.14374418,2.731096974,1.610453549,3.387207689,2.870758289,60.31504507,2.870758332,60.31504222,2.884625984,60.53661821,941.3991876,0.329160409,26.51588709,224.7974578,0.897553879,235.3742056,3.021290982,70.76058007,0.216760298,165.0555334,0.216760298,0.138330619,0.014162779,0,1,0,108.5,184,18.3
alloy_461,830,97.99730627,0,0,0,0,0,0,0,0,0,0.026051841,0.042633416,0,0,0.12128141,0,0,0.473730947,0.049313463,0,0,0,0,0,0,1.205796555,0,0,0,0.042448603,0,0.041437489,0,0.0000000236,0.038039615,4.16E-14,3.5E-12,1.12E-10,0.00000000199,21.93133406,128.6212958,13.04955665,16.5332417,27.07642643,0.007361388,76.26545162,2.725790993,1.612436372,3.396895393,2.871968019,60.23588496,2.871968066,60.23588384,2.883406258,60.42678153,944.6930077,0.329055252,26.74497551,224.8519294,0.896817281,235.1434211,3.023703354,70.95447422,0.264790232,165.2078422,0.264790232,0.122458695,0.021224302,0,1,0,90.25,150.5,24.5
alloy_462,831,96.82157227,0,0,0,0,0,0,0,0,0,0,2.785837428,0,0,0.070444514,0,0,0,0.12787057,0,0,0,0,0,0,0.080042196,0,0,0,0.041092756,0.033096243,0,0.040044021,0.0000000227,1.21E-16,4.02E-14,3.33E-12,1.06E-10,0.0000000019,1.63057998,127.1311446,13.48885652,16.32889531,28.09799757,0.000488658,77.971347,2.913408689,1.618255038,3.396184986,2.854591417,60.12511027,2.854591475,60.12510975,2.85576125,60.16316553,948.5662496,0.330121222,26.78015717,224.9691276,0.884245972,240.8524712,3.233777757,72.02783528,0.192738045,163.3491635,0.192738045,0.060471661,0.060590399,0,1,0,346,434,8.2
alloy_463,832,96.82157227,0,0,0,0,0,0,0,0,0,0,2.785837428,0,0,0.070444514,0,0,0,0.12787057,0,0,0,0,0,0,0.080042196,0,0,0,0.041092756,0.033096243,0,0.040044021,0.0000000227,1.21E-16,4.02E-14,3.33E-12,1.06E-10,0.0000000019,1.63057998,127.1311446,13.48885652,16.32889531,28.09799757,0.000488658,77.971347,2.913408689,1.618255038,3.396184986,2.854591417,60.12511027,2.854591475,60.12510975,2.85576125,60.16316553,948.5662496,0.330121222,26.78015717,224.9691276,0.884245972,240.8524712,3.233777757,72.02783528,0.192738045,163.3491635,0.192738045,0.060471661,0.060590399,0,1,0,342,433,9.1
alloy_464,833,96.82157227,0,0,0,0,0,0,0,0,0,0,2.785837428,0,0,0.070444514,0,0,0,0.12787057,0,0,0,0,0,0,0.080042196,0,0,0,0.041092756,0.033096243,0,0.040044021,0.0000000227,1.21E-16,4.02E-14,3.33E-12,1.06E-10,0.0000000019,1.63057998,127.1311446,13.48885652,16.32889531,28.09799757,0.000488658,77.971347,2.913408689,1.618255038,3.396184986,2.854591417,60.12511027,2.854591475,60.12510975,2.85576125,60.16316553,948.5662496,0.330121222,26.78015717,224.9691276,0.884245972,240.8524712,3.233777757,72.02783528,0.192738045,163.3491635,0.192738045,0.060471661,0.060590399,0,1,0,334,442,11.8
alloy_465,834,96.82157227,0,0,0,0,0,0,0,0,0,0,2.785837428,0,0,0.070444514,0,0,0,0.12787057,0,0,0,0,0,0,0.080042196,0,0,0,0.041092756,0.033096243,0,0.040044021,0.0000000227,1.21E-16,4.02E-14,3.33E-12,1.06E-10,0.0000000019,1.63057998,127.1311446,13.48885652,16.32889531,28.09799757,0.000488658,77.971347,2.913408689,1.618255038,3.396184986,2.854591417,60.12511027,2.854591475,60.12510975,2.85576125,60.16316553,948.5662496,0.330121222,26.78015717,224.9691276,0.884245972,240.8524712,3.233777757,72.02783528,0.192738045,163.3491635,0.192738045,0.060471661,0.060590399,0,1,0,343,449,13.1
alloy_466,835,88.38286587,0,0,0,0,0,0,0,0,0,0.04668942,1.29100605,0,0,0.384747313,0,0,0.252578408,0.101584235,0,0,0.034230666,0,0,0,8.996699029,0,0,0,0,0,0.509599011,0,0.000000028,0.467811892,5.08E-14,4.75E-12,1.52E-10,0.00000000254,162.1995106,155.6799518,13.4531117,16.71825732,27.90294219,0.054924848,79.13456972,2.81786286,1.640191979,3.491343502,2.944246905,60.40834429,2.944247023,60.40834254,2.966797557,60.71190441,1010.312106,0.324824001,31.49811884,224.9527897,0.8715007,229.4267927,3.263683166,77.11772836,0.669813089,162.9400512,0.669813089,0.422400728,0,0,1,0,145,323,5.8
alloy_467,836,88.29634045,0,0,0,0,0,0,0,0,0,0.063869523,1.295538863,0,0,0.369797586,0,0,0.264088116,0.101595342,0,0,0.034709887,0,0,0,9.062271265,0,0,0,0,0,0.511788962,0,0.000000028,0.469822267,5.08E-14,4.75E-12,1.52E-10,0.00000000254,163.4104363,155.9323811,13.45476943,16.72118582,27.90599886,0.055325166,79.14779691,2.817813579,1.640338763,3.491893979,2.94498913,60.41312905,2.944989249,60.41312671,2.967580215,60.71788784,1010.905807,0.324770571,31.54076314,224.9499426,0.871343351,229.3626512,3.264585418,77.17321065,0.672144723,162.9129433,0.672144723,0.425110325,0,0,1,0,145,323,5.95
alloy_468,837,88.32125079,0,0,0,0,0,0,0,0,0,0.082150749,1.300449592,0,0,0.369945249,0,0,0.264193568,0.106717706,0,0,0.046139773,0,0,0,8.996305215,0,0,0,0,0,0.512847357,0,0.0000000281,0.470793873,5.09E-14,4.76E-12,1.52E-10,0.00000000254,162.2562698,155.7874808,13.45943366,16.71700105,27.91713932,0.054922443,79.16608839,2.820138403,1.640202491,3.491284387,2.944547851,60.42154124,2.94454797,60.42153831,2.967167248,60.72667736,1010.776993,0.324774776,31.53143891,224.9485898,0.871281349,229.3725582,3.265973623,77.19678472,0.670265674,162.871616,0.670265674,0.4549691,0,0,1,0,149,310,4.6
alloy_469,838,88.21268262,0,0,0,0,0,0,0,0,0,0.030599464,1.316020017,0,0,0.389869456,0,0,0.252659691,0.091455234,0,0,0.03519284,0,0,0,9.153645865,0,0,0,0,0,0.517874813,0,0.0000000281,0.475409078,5.1E-14,4.77E-12,1.53E-10,0.00000000255,164.9955294,156.1708388,13.45791431,16.7232257,27.91193373,0.055883008,79.17210634,2.818517272,1.64073492,3.49313336,2.945153568,60.40254991,2.945153688,60.40254867,2.967973503,60.70961493,1011.373665,0.324766545,31.57280605,224.9537096,0.871120292,229.3564352,3.267433361,77.19190924,0.674991875,162.9158894,0.674991875,0.412395089,0,0,1,0,140,325,6.1
alloy_470,839,98.45024637,0,0,0,0,0,0,0,0,0,0.052091,0.042623039,0,0,0.169752578,0,0,0.752212898,0.04930146,0,0,0,0,0,0,0.385760887,0,0,0,0.056584361,0,0.041427403,0,0.0000000238,0.038030356,4.19E-14,3.52E-12,1.13E-10,0.000000002,7.22211425,126.0133665,13.04900444,16.51636542,27.08333913,0.00235507,76.04473687,2.730369571,1.609332557,3.382314395,2.8647901,60.34601474,2.864790135,60.34601299,2.88222995,60.63413,939.3769028,0.329301845,26.33322579,224.7473777,0.89832067,235.4959309,3.01606205,70.52207554,0.185004273,164.8406213,0.185004273,0.196969022,0.028292181,0,1,0,,160,18
alloy_471,840,94.04779481,0,0,0,0,0,0,0,0,0,0,0.52920913,0,0,0.175637825,0,0,2.421352227,0.061212864,0,0,0,0,0,0,0.578745818,0,0,0,0,0,2.186047327,0,0.0000000537,2.006791446,1.02E-13,1.07E-11,3.43E-10,0.00000000535,10.61422223,124.3907242,13.4680539,16.55479885,28.02256968,0.003533243,75.53297639,2.846744762,1.607173107,3.308864346,2.864763331,61.46519734,2.864763341,61.46519725,2.964592204,62.88161218,936.458853,0.326926944,26.71114011,223.5854095,0.886910733,232.3368515,3.231885332,71.21613469,0.284594675,159.7845063,0.284594675,0.161143186,0,0,1,0,434,508,8.5
alloy_472,841,94.04779481,0,0,0,0,0,0,0,0,0,0,0.52920913,0,0,0.175637825,0,0,2.421352227,0.061212864,0,0,0,0,0,0,0.578745818,0,0,0,0,0,2.186047327,0,0.0000000537,2.006791446,1.02E-13,1.07E-11,3.43E-10,0.00000000535,10.61422223,124.3907242,13.4680539,16.55479885,28.02256968,0.003533243,75.53297639,2.846744762,1.607173107,3.308864346,2.864763331,61.46519734,2.864763341,61.46519725,2.964592204,62.88161218,936.458853,0.326926944,26.71114011,223.5854095,0.886910733,232.3368515,3.231885332,71.21613469,0.284594675,159.7845063,0.284594675,0.161143186,0,0,1,0,442,511,8.6
alloy_473,842,94.04779481,0,0,0,0,0,0,0,0,0,0,0.52920913,0,0,0.175637825,0,0,2.421352227,0.061212864,0,0,0,0,0,0,0.578745818,0,0,0,0,0,2.186047327,0,0.0000000537,2.006791446,1.02E-13,1.07E-11,3.43E-10,0.00000000535,10.61422223,124.3907242,13.4680539,16.55479885,28.02256968,0.003533243,75.53297639,2.846744762,1.607173107,3.308864346,2.864763331,61.46519734,2.864763341,61.46519725,2.964592204,62.88161218,936.458853,0.326926944,26.71114011,223.5854095,0.886910733,232.3368515,3.231885332,71.21613469,0.284594675,159.7845063,0.284594675,0.161143186,0,0,1,0,444,512,9.3
alloy_474,843,94.04779481,0,0,0,0,0,0,0,0,0,0,0.52920913,0,0,0.175637825,0,0,2.421352227,0.061212864,0,0,0,0,0,0,0.578745818,0,0,0,0,0,2.186047327,0,0.0000000537,2.006791446,1.02E-13,1.07E-11,3.43E-10,0.00000000535,10.61422223,124.3907242,13.4680539,16.55479885,28.02256968,0.003533243,75.53297639,2.846744762,1.607173107,3.308864346,2.864763331,61.46519734,2.864763341,61.46519725,2.964592204,62.88161218,936.458853,0.326926944,26.71114011,223.5854095,0.886910733,232.3368515,3.231885332,71.21613469,0.284594675,159.7845063,0.284594675,0.161143186,0,0,1,0,436,503,9.9
alloy_475,844,94.04779481,0,0,0,0,0,0,0,0,0,0,0.52920913,0,0,0.175637825,0,0,2.421352227,0.061212864,0,0,0,0,0,0,0.578745818,0,0,0,0,0,2.186047327,0,0.0000000537,2.006791446,1.02E-13,1.07E-11,3.43E-10,0.00000000535,10.61422223,124.3907242,13.4680539,16.55479885,28.02256968,0.003533243,75.53297639,2.846744762,1.607173107,3.308864346,2.864763331,61.46519734,2.864763341,61.46519725,2.964592204,62.88161218,936.458853,0.326926944,26.71114011,223.5854095,0.886910733,232.3368515,3.231885332,71.21613469,0.284594675,159.7845063,0.284594675,0.161143186,0,0,1,0,426,492,10
alloy_476,845,94.04779481,0,0,0,0,0,0,0,0,0,0,0.52920913,0,0,0.175637825,0,0,2.421352227,0.061212864,0,0,0,0,0,0,0.578745818,0,0,0,0,0,2.186047327,0,0.0000000537,2.006791446,1.02E-13,1.07E-11,3.43E-10,0.00000000535,10.61422223,124.3907242,13.4680539,16.55479885,28.02256968,0.003533243,75.53297639,2.846744762,1.607173107,3.308864346,2.864763331,61.46519734,2.864763341,61.46519725,2.964592204,62.88161218,936.458853,0.326926944,26.71114011,223.5854095,0.886910733,232.3368515,3.231885332,71.21613469,0.284594675,159.7845063,0.284594675,0.161143186,0,0,1,0,429,506,10.9
alloy_477,846,90.73837255,0,0,0,0,0,0,0,0,0,0,1.053896912,0,0,0,0,8.165376467,0,0,0,0,0,0,0,0,0,0,0,0,0,0,0,0.04235407,0.00000777,0.00000000354,0.0000000426,0.000000251,0.000000988,0.00000305,0.184239715,119.3115715,12.36352146,16.74264145,25.75627691,0,71.37339478,2.614147507,1.561495838,3.248554598,2.870863338,61.51638912,2.870863235,61.51638841,3.246206777,60.02541441,899.2717735,0.332559238,24.45477004,220.1692981,1.11319462,226.2262539,2.921427764,65.3243018,0.206209574,155.553721,0.206209574,0.006831834,8.207730537,0,0,0,375,450,5.5
alloy_478,847,97.58834731,0,0,0,0,0,0,0,0,0,0,2.411652689,0,0,0,0,0,0,0,0,0,0,0,0,0,0,0,0,0,0,0,0,0,0.0000000228,1.2E-16,4E-14,3.33E-12,1.06E-10,0.0000000019,0.186804204,126.2968484,13.38586443,16.35051474,27.86194139,0,77.54345772,2.876782211,1.616993793,3.392411653,2.848084325,60.00000358,2.848084383,60.00000289,2.848085053,60.00000243,943.7026424,0.330241165,26.53056359,225,0.887700571,240.9551104,3.192932215,71.44699161,0.161328693,163.8777456,0.161328693,0,0,0,0,0,295,380,
alloy_479,848,96.3352246,0,0,0,0,0,0,0,0,0,0,1.958193903,0,0,0,0,0,1.706581495,0,0,0,0,0,0,0,0,0,0,0,0,0,0,0,0.0000000229,1.21E-16,4.01E-14,3.34E-12,1.07E-10,0.00000000191,0.19883494,126.0357255,13.29624521,16.47446671,27.65054578,0,76.55354568,2.831641472,1.610559018,3.359874462,2.854958076,60.51197793,2.854958116,60.51197728,2.888564477,61.02395126,941.5999376,0.329513187,26.27721032,224.4709597,0.892061109,238.829107,3.139589697,70.74827097,0.213698048,162.7749976,0.213698048,0,0,0,1,0,360,550,16
alloy_480,849,96.23821257,0,0,0,0,0,0,0,0,0,0,1.788042062,0,0,0.029774789,0,0,1.59629993,0.226997878,0,0,0,0,0,0,0.04933752,0,0,0,0.028947798,0,0.042387447,0,0.0000000234,0.038911676,4.13E-14,3.47E-12,1.11E-10,0.00000000197,1.08607936,126.2579773,13.31153874,16.46835306,27.68620198,0.000301206,76.6357859,2.835269242,1.610465498,3.361145428,2.867355427,60.62152509,2.867355465,60.62152453,2.899713007,61.12761162,943.0413193,0.329285303,26.4255464,224.4661826,0.891289249,237.9155297,3.142246744,71.06531572,0.219499589,162.8731062,0.219499589,0.015280151,0.014473899,0,1,0,301,408,13.5
alloy_481,850,96.12310614,0,0,0,0,0,0,0,0,0,0.013337094,1.855201269,0,0,0.029802811,0,0,1.597801197,0.290325583,0,0,0,0,0,0,0.029630371,0,0,0,0.028975041,0,0.031820493,0,0.0000000233,0.029211213,4.09E-14,3.43E-12,1.1E-10,0.00000000195,0.755842818,126.359556,13.32934825,16.46191843,27.72750271,0.000180893,76.71359308,2.842424992,1.610563093,3.360953261,2.870172197,60.65415228,2.870172235,60.65415129,2.902320619,61.15753231,943.7406375,0.329243044,26.47328119,224.4640579,0.890713651,237.8902545,3.149391265,71.19838223,0.221026834,162.806292,0.221026834,0.018265349,0.014487521,0,1,0,296.5,428.5,16.2
alloy_482,851,97.43135589,0,0,0,0.067270794,0,0,0,0,0,0,2.433524621,0,0,0,0,0,0,0,0,0,0,0,0.067848699,0,0,0,0,0,0,0,0,0,0.0000000347,1.38E-15,2.52E-13,1.2E-11,2.62E-10,0.00000000357,0.187298344,126.2841425,13.4832691,16.37284025,28.11464972,0,77.4758207,2.888426395,1.617821542,3.390683352,2.849822543,59.99701896,2.849822602,59.99701826,2.849823269,59.99701782,943.3080078,0.330019452,26.50831684,224.9603102,0.886541877,240.7002812,3.196705873,71.38752868,0.175294494,163.642284,0.175294494,0.123440113,0,0,0,0,296.474551,379.211635,15
alloy_483,852,96.06675014,0,0,0,0,0,0,0,0,0,0,1.919552896,0,0,0,0,0,1.710926133,0.30277083,0,0,0,0,0,0,0,0,0,0,0,0,0,0,0.0000000228,1.2E-16,4E-14,3.33E-12,1.06E-10,0.0000000019,0.199375835,126.3028567,13.3263517,16.46622357,27.72095349,0,76.6602533,2.842064565,1.610252263,3.358331119,2.870330166,60.66306573,2.870330205,60.66306509,2.904022119,61.17634247,943.208343,0.329265368,26.42878683,224.4453912,0.890991754,238.0682961,3.148565804,71.11154687,0.221613064,162.7954761,0.221613064,0,0,0,1,0,345,485,18
alloy_484,853,96.02077146,0,0,0,0,0,0,0,0,0,0,1.964340397,0,0,0,0,0,1.711938213,0.302949931,0,0,0,0,0,0,0,0,0,0,0,0,0,0,0.0000000228,1.2E-16,4E-14,3.33E-12,1.06E-10,0.0000000019,0.199585224,126.3401853,13.33352907,16.46402649,27.73735533,0,76.68858116,2.844973662,1.610379003,3.358356037,2.87019622,60.66345797,2.87019626,60.66345732,2.903908103,61.17703832,943.3993191,0.329269299,26.43864391,224.4450632,0.8907638,238.1405174,3.152145847,71.1383956,0.222763194,162.7550442,0.222763194,0,0,0,1,0,344.73785,482.63299,18
alloy_485,854,95.98644252,0,0,0,0,0,0,0,0,0,0.026694742,1.85663433,0,0,0.059651671,0,0,1.599035388,0.290549856,0,0,0,0,0,0,0.059306526,0,0,0,0.057994853,0,0.063690111,0,0.0000000237,0.058467522,4.18E-14,3.54E-12,1.13E-10,0.000000002,1.314436873,126.4910924,13.34326818,16.46064717,27.75864556,0.000362066,76.76780522,2.846559771,1.610714253,3.361432465,2.870799356,60.68586248,2.870799394,60.68586115,2.903657242,61.21369068,944.6156049,0.32917131,26.52875574,224.4462328,0.890183257,237.698134,3.154850936,71.31249023,0.226038918,162.6573978,0.226038918,0.061471858,0.028997427,0,1,0,306,434,24
