Repository: mahata-lab/Lightweight-Alloy-Machine-Learning

# ML-Guided Microalloying of Al₉₂(Ti,Fe,Co,Ni)₂ for Additive Manufacturing

This repository contains the analysis and plotting scripts used to explore ML-guided
microalloying around the ultrastrong Al₉₂Ti₂Fe₂Co₂Ni₂ alloy system for additive
manufacturing. It builds on the trained models from the main Al-alloy ICME paper and
uses them to:

- generate microalloying design spaces around Al₉₂Ti₂Fe₂Co₂Ni₂  
- predict yield strength (YS), ultimate tensile strength (UTS), elongation (El), and a
  strength–ductility quality index **Q**  
- identify top-Q candidate alloys under different microalloying scenarios  
- visualize strength–ductility maps, Q vs dopant content, and composition fingerprints

File: AM_Casting_MLReady_Cleaned_Final_v4.csv (part 12 of 21)
Alloy Name,Serial Number,Al,Ag,B,Be,Bi,C,Ca,Cd,Ce,Co,Cr,Cu,Er,Eu,Fe,Ga,Li,Mg,Mn,Mo,Nb,Ni,O,Pb,Sc,Si,Sn,Ta,Te,Ti,V,Zn,Zr,D @ 1000K (cm²/s)_weighted,D @ 500K (cm²/s)_weighted,D @ 600K (cm²/s)_weighted,D @ 700K (cm²/s)_weighted,D @ 800K (cm²/s)_weighted,D @ 900K (cm²/s)_weighted,D0 (cm²/s)_weighted,Q (kJ/mol)_weighted,atomic_number_weighted,atomic_volume_elemental_phase_A3_per_atom_mp_weighted,atomic_weight_weighted,band_gap_elemental_phase_eV_mp_weighted,bulk_modulus_vrh_elemental_phase_GPa_mp_weighted,density_elemental_phase_g_cm3_mp_weighted,electronegativity_weighted,formation_energy_eV_atom,lattice_a_elemental_phase_A_mp_weighted,lattice_alpha_elemental_phase_deg_mp_weighted,lattice_b_elemental_phase_A_mp_weighted,lattice_beta_elemental_phase_deg_mp_weighted,lattice_c_elemental_phase_A_mp_weighted,lattice_gamma_elemental_phase_deg_mp_weighted,melting_point_K_weighted,poisson_ratio_homogeneous_elemental_phase_mp_weighted,shear_modulus_vrh_elemental_phase_GPa_mp_weighted,space_group_number_elemental_phase_mp_weighted,specific_heat_J_gK_weighted,thermal_conductivity_W_mK_weighted,valence_electrons_weighted,young_modulus_vrh_elemental_phase_GPa_mp_weighted,Size_Mismatch_δ,SFE_weighted_mJ_m2,Size_Mismatch_δ.1,Total_Excess_Solute,L12_Score,Ternary_L12_Avg,Ternary_ThreePhase_Avg,Process,YS,UTS,Elongation
alloy_486,855,95.98644252,0,0,0,0,0,0,0,0,0,0.026694742,1.85663433,0,0,0.059651671,0,0,1.599035388,0.290549856,0,0,0,0,0,0,0.059306526,0,0,0,0.057994853,0,0.063690111,0,0.0000000237,0.058467522,4.18E-14,3.54E-12,1.13E-10,0.000000002,1.314436873,126.4910924,13.34326818,16.46064717,27.75864556,0.000362066,76.76780522,2.846559771,1.610714253,3.361432465,2.870799356,60.68586248,2.870799394,60.68586115,2.903657242,61.21369068,944.6156049,0.32917131,26.52875574,224.4462328,0.890183257,237.698134,3.154850936,71.31249023,0.226038918,162.6573978,0.226038918,0.061471858,0.028997427,0,1,0,306,434,24
alloy_487,856,95.98644252,0,0,0,0,0,0,0,0,0,0.026694742,1.85663433,0,0,0.059651671,0,0,1.599035388,0.290549856,0,0,0,0,0,0,0.059306526,0,0,0,0.057994853,0,0.063690111,0,0.0000000237,0.058467522,4.18E-14,3.54E-12,1.13E-10,0.000000002,1.314436873,126.4910924,13.34326818,16.46064717,27.75864556,0.000362066,76.76780522,2.846559771,1.610714253,3.361432465,2.870799356,60.68586248,2.870799394,60.68586115,2.903657242,61.21369068,944.6156049,0.32917131,26.52875574,224.4462328,0.890183257,237.698134,3.154850936,71.31249023,0.226038918,162.6573978,0.226038918,0.061471858,0.028997427,0,1,0,306,434,24
alloy_488,857,95.58139781,0,0,0,0,0,0,0,0,0,0.026738286,1.903420038,0,0,0.124477075,0,0,1.716047236,0.303677097,0,0,0,0,0,0,0.2475137,0,0,0,0.043567089,0,0.053161666,0,0.0000000235,0.04880241,4.14E-14,3.49E-12,1.12E-10,0.00000000198,4.704342148,127.2703174,13.35838487,16.46879389,27.79005946,0.001511071,76.85327709,2.85089554,1.611185346,3.362132889,2.873079886,60.7394341,2.873079923,60.73943294,2.909277294,61.30750037,946.7463195,0.329008462,26.66830816,224.4234372,0.889488946,237.426569,3.161981575,71.5218931,0.25241559,162.4426475,0.25241559,0.126340805,0.021783544,0,1,0,310,434.5,11.5
alloy_489,858,95.29082685,0,0,0,0,0,0,0,0,0,0,1.835165849,0,0,0.248599331,0,0,1.827841796,0.303244304,0,0,0,0,0,0,0.494321867,0,0,0,0,0,0,0,0.0000000227,1.2E-16,3.98E-14,3.3E-12,1.06E-10,0.00000000189,9.101420284,128.1858668,13.34899857,16.48385661,27.76436148,0.003017835,76.89996404,2.846398307,1.611636961,3.364388617,2.874969062,60.77295459,2.874969095,60.7729546,2.914882413,61.36970781,948.7472173,0.328863184,26.80412235,224.4289399,0.88950253,237.0098047,3.158037807,71.67940995,0.279460262,162.3847644,0.279460262,0.234104693,0,0,1,0,340,460,18
alloy_490,859,95.29082685,0,0,0,0,0,0,0,0,0,0,1.835165849,0,0,0.248599331,0,0,1.827841796,0.303244304,0,0,0,0,0,0,0.494321867,0,0,0,0,0,0,0,0.0000000227,1.2E-16,3.98E-14,3.3E-12,1.06E-10,0.00000000189,9.101420284,128.1858668,13.34899857,16.48385661,27.76436148,0.003017835,76.89996404,2.846398307,1.611636961,3.364388617,2.874969062,60.77295459,2.874969095,60.7729546,2.914882413,61.36970781,948.7472173,0.328863184,26.80412235,224.4289399,0.88950253,237.0098047,3.158037807,71.67940995,0.279460262,162.3847644,0.279460262,0.234104693,0,0,1,0,340,460,18
alloy_491,860,95.14145284,0,0,0,0,0,0,0,0,0,0.053574124,1.906891803,0,0,0.249408197,0,0,1.719177217,0.32704829,0,0,0,0,0,0,0.495930239,0,0,0,0,0,0.106517289,0,0.0000000241,0.097782872,4.27E-14,3.66E-12,1.17E-10,0.00000000205,9.226013809,128.2816311,13.38854017,16.46901314,27.85470686,0.003027654,77.04061707,2.8603153,1.612232515,3.364625925,2.875405199,60.80040223,2.875405233,60.80040054,2.915597511,61.39666703,949.6328593,0.328744148,26.90940195,224.4299087,0.888115336,236.9526647,3.177064996,71.93463278,0.280519162,162.1679041,0.280519162,0.278107765,0,0,1,0,345,485,18
alloy_492,861,95.14145284,0,0,0,0,0,0,0,0,0,0.053574124,1.906891803,0,0,0.249408197,0,0,1.719177217,0.32704829,0,0,0,0,0,0,0.495930239,0,0,0,0,0,0.106517289,0,0.0000000241,0.097782872,4.27E-14,3.66E-12,1.17E-10,0.00000000205,9.226013809,128.2816311,13.38854017,16.46901314,27.85470686,0.003027654,77.04061707,2.8603153,1.612232515,3.364625925,2.875405199,60.80040223,2.875405233,60.80040054,2.915597511,61.39666703,949.6328593,0.328744148,26.90940195,224.4299087,0.888115336,236.9526647,3.177064996,71.93463278,0.280519162,162.1679041,0.280519162,0.278107765,0,0,1,0,345,485,18
alloy_493,862,97.03088166,0,0,0,0,0,0,0,0,0,0,2.780792926,0,0,0,0,0,0,0.153166832,0,0,0,0,0,0,0,0,0,0,0.035158583,0,0,0,0.0000000227,1.19E-16,3.98E-14,3.31E-12,1.06E-10,0.00000000189,0.188740222,126.7528636,13.46647116,16.32687268,28.04710605,0,77.8590548,2.90802153,1.617947788,3.392574224,2.855187178,60.08632468,2.855187237,60.08632396,2.854575743,60.09687108,946.5199754,0.33015203,26.69928141,224.9757927,0.885041053,241.1338312,3.228941693,71.88070225,0.178296804,163.5100624,0.178296804,0,0.017579291,0,1,0,250,360,17
alloy_494,863,96.96086258,0,0,0,0,0,0,0,0,0,0,2.784454209,0,0,0,0,0,0,0.153368496,0,0,0,0,0,0,0,0,0,0,0,0.055133017,0,0.046181698,0.0000000228,1.22E-16,4.03E-14,3.33E-12,1.06E-10,0.0000000019,0.188821562,126.8428464,13.48189925,16.32796604,28.08403373,0,77.90392066,2.911319719,1.617864614,3.394442973,2.854610088,60.11700636,2.854610148,60.11700564,2.855503497,60.13085969,947.4230156,0.330182422,26.70867588,224.9756195,0.884642764,241.0022929,3.230455554,71.90727406,0.180790152,163.4931919,0.180790152,0.010659462,0.046181698,0,1,0,248.211252,372.316878,17
alloy_495,864,98.45024637,0,0,0,0,0,0,0,0,0,0.052091,0.042623039,0,0,0.169752578,0,0,0.752212898,0.04930146,0,0,0,0,0,0,0.385760887,0,0,0,0.056584361,0,0.041427403,0,0.0000000238,0.038030356,4.19E-14,3.52E-12,1.13E-10,0.000000002,7.22211425,126.0133665,13.04900444,16.51636542,27.08333913,0.00235507,76.04473687,2.730369571,1.609332557,3.382314395,2.8647901,60.34601474,2.864790135,60.34601299,2.88222995,60.63413,939.3769028,0.329301845,26.33322579,224.7473777,0.89832067,235.4959309,3.01606205,70.52207554,0.185004273,164.8406213,0.185004273,0.196969022,0.028292181,0,1,0,,205,8
alloy_496,865,98.45024637,0,0,0,0,0,0,0,0,0,0.052091,0.042623039,0,0,0.169752578,0,0,0.752212898,0.04930146,0,0,0,0,0,0,0.385760887,0,0,0,0.056584361,0,0.041427403,0,0.0000000238,0.038030356,4.19E-14,3.52E-12,1.13E-10,0.000000002,7.22211425,126.0133665,13.04900444,16.51636542,27.08333913,0.00235507,76.04473687,2.730369571,1.609332557,3.382314395,2.8647901,60.34601474,2.864790135,60.34601299,2.88222995,60.63413,939.3769028,0.329301845,26.33322579,224.7473777,0.89832067,235.4959309,3.01606205,70.52207554,0.185004273,164.8406213,0.185004273,0.196969022,0.028292181,0,1,0,,260,20
alloy_497,866,89.39700957,0,0,0,0,0,0,0,0,0,0,0.5189949,0,0,0.090856009,0,9.138785722,0.730651653,0,0,0,0,0,0,0,0.090330316,0,0,0,0,0,0,0.033371835,0.00000869,0.00000000396,0.0000000477,0.000000281,0.00000111,0.00000341,1.81575194,118.6285169,12.18357908,16.84949243,25.36754624,0.000551467,70.20251464,2.555703579,1.55210718,3.218823264,2.877605505,61.93940306,2.877605371,61.93940262,3.313243181,60.5033623,893.6261213,0.332423104,24.15779738,219.37671,1.14236198,223.0750825,2.857217183,64.36769661,0.23347378,154.1188948,0.23347378,0.076361371,9.172157557,1,1,0,226,352,17
alloy_498,867,89.39700957,0,0,0,0,0,0,0,0,0,0,0.5189949,0,0,0.090856009,0,9.138785722,0.730651653,0,0,0,0,0,0,0,0.090330316,0,0,0,0,0,0,0.033371835,0.00000869,0.00000000396,0.0000000477,0.000000281,0.00000111,0.00000341,1.81575194,118.6285169,12.18357908,16.84949243,25.36754624,0.000551467,70.20251464,2.555703579,1.55210718,3.218823264,2.877605505,61.93940306,2.877605371,61.93940262,3.313243181,60.5033623,893.6261213,0.332423104,24.15779738,219.37671,1.14236198,223.0750825,2.857217183,64.36769661,0.23347378,154.1188948,0.23347378,0.076361371,9.172157557,1,1,0,256,486,24
alloy_499,868,88.63043811,0,0,0,0,0,0,0,0,0,0,0.75840789,0,0,0.045420631,0,9.502794501,0.939256792,0,0,0,0,0,0,0,0.090315654,0,0,0,0,0,0,0.033366419,0.00000904,0.00000000411,0.0000000496,0.000000292,0.00000115,0.00000355,1.817610967,118.5275703,12.17749002,16.86628366,25.36346162,0.000551377,69.99089187,2.559147613,1.549782422,3.208329634,2.878465932,62.05538571,2.878465793,62.05538512,3.334191142,60.6060453,892.4747841,0.332490987,24.08688782,219.0954612,1.151351256,222.8166326,2.864732026,64.15814975,0.245876245,153.368054,0.245876245,0.030925993,9.53616092,1,1,0,309,417,11
alloy_500,869,88.63043811,0,0,0,0,0,0,0,0,0,0,0.75840789,0,0,0.045420631,0,9.502794501,0.939256792,0,0,0,0,0,0,0,0.090315654,0,0,0,0,0,0,0.033366419,0.00000904,0.00000000411,0.0000000496,0.000000292,0.00000115,0.00000355,1.817610967,118.5275703,12.17749002,16.86628366,25.36346162,0.000551377,69.99089187,2.559147613,1.549782422,3.208329634,2.878465932,62.05538571,2.878465793,62.05538512,3.334191142,60.6060453,892.4747841,0.332490987,24.08688782,219.0954612,1.151351256,222.8166326,2.864732026,64.15814975,0.245876245,153.368054,0.245876245,0.030925993,9.53616092,1,1,0,382,572,14
alloy_501,870,96.06675014,0,0,0,0,0,0,0,0,0,0,1.919552896,0,0,0,0,0,1.710926133,0.30277083,0,0,0,0,0,0,0,0,0,0,0,0,0,0,0.0000000228,1.2E-16,4E-14,3.33E-12,1.06E-10,0.0000000019,0.199375835,126.3028567,13.3263517,16.46622357,27.72095349,0,76.6602533,2.842064565,1.610252263,3.358331119,2.870330166,60.66306573,2.870330205,60.66306509,2.904022119,61.17634247,943.208343,0.329265368,26.42878683,224.4453912,0.890991754,238.0682961,3.148565804,71.11154687,0.221613064,162.7954761,0.221613064,0,0,0,1,0,325,472,20
alloy_502,871,95.97543882,0,0,0,0,0,0,0,0,0,0.026675945,1.789845552,0,0,0.037256066,0,0,1.712046459,0.302969117,0,0,0,0,0,0,0.059264764,0,0,0,0.04346554,0,0.05303774,0,0.0000000236,0.048688645,4.15E-14,3.51E-12,1.12E-10,0.00000000198,1.313946631,126.4433029,13.32690972,16.47147327,27.72107947,0.000361811,76.65881275,2.839756581,1.61013059,3.358987906,2.871860637,60.71163092,2.871860674,60.71162953,2.906603211,61.26144757,944.0752919,0.329128468,26.49346659,224.4175507,0.890817815,237.5478748,3.146649726,71.21768731,0.227463817,162.6814416,0.227463817,0.039057455,0.02173277,0,1,0,362.5,496.5,16.5
alloy_503,872,96.02077146,0,0,0,0,0,0,0,0,0,0,1.964340397,0,0,0,0,0,1.711938213,0.302949931,0,0,0,0,0,0,0,0,0,0,0,0,0,0,0.0000000228,1.2E-16,4E-14,3.33E-12,1.06E-10,0.0000000019,0.199585224,126.3401853,13.33352907,16.46402649,27.73735533,0,76.68858116,2.844973662,1.610379003,3.358356037,2.87019622,60.66345797,2.87019626,60.66345732,2.903908103,61.17703832,943.3993191,0.329269299,26.43864391,224.4450632,0.8907638,238.1405174,3.152145847,71.1383956,0.222763194,162.7550442,0.222763194,0,0,0,1,0,324.053579,468.843476,20
alloy_504,873,89.56644769,0,0,0,0,0,0,0,0,0,0,0.875432878,0,0,0.138998326,0,7.456639324,1.596865159,0,0,0,0,0,0,0,0.184258775,0,0,0,0.054055066,0,0.098939043,0.02836374,0.0000071,0.090826044,0.0000000389,0.000000229,0.000000902,0.00000278,3.514912465,120.4349903,12.42769185,16.81591975,25.87287864,0.0011249,71.24629891,2.614906322,1.561533797,3.23272146,2.876851556,61.94833315,2.876851446,61.94833284,3.254346788,61.13569798,904.495202,0.33145634,24.62846677,220.0569571,1.095428027,225.1315661,2.923454398,65.64588178,0.265447451,154.7090618,0.265447451,0.124503688,7.512030597,1,1,0,369,451,10
alloy_505,874,89.56644769,0,0,0,0,0,0,0,0,0,0,0.875432878,0,0,0.138998326,0,7.456639324,1.596865159,0,0,0,0,0,0,0,0.184258775,0,0,0,0.054055066,0,0.098939043,0.02836374,0.0000071,0.090826044,0.0000000389,0.000000229,0.000000902,0.00000278,3.514912465,120.4349903,12.42769185,16.81591975,25.87287864,0.0011249,71.24629891,2.614906322,1.561533797,3.23272146,2.876851556,61.94833315,2.876851446,61.94833284,3.254346788,61.13569798,904.495202,0.33145634,24.62846677,220.0569571,1.095428027,225.1315661,2.923454398,65.64588178,0.265447451,154.7090618,0.265447451,0.124503688,7.512030597,1,1,0,442,596,16
alloy_506,875,97.03088166,0,0,0,0,0,0,0,0,0,0,2.780792926,0,0,0,0,0,0,0.153166832,0,0,0,0,0,0,0,0,0,0,0.035158583,0,0,0,0.0000000227,1.19E-16,3.98E-14,3.31E-12,1.06E-10,0.00000000189,0.188740222,126.7528636,13.46647116,16.32687268,28.04710605,0,77.8590548,2.90802153,1.617947788,3.392574224,2.855187178,60.08632468,2.855187237,60.08632396,2.854575743,60.09687108,946.5199754,0.33015203,26.69928141,224.9757927,0.885041053,241.1338312,3.228941693,71.88070225,0.178296804,163.5100624,0.178296804,0,0.017579291,0,1,0,250,360,17
alloy_507,876,96.96086258,0,0,0,0,0,0,0,0,0,0,2.784454209,0,0,0,0,0,0,0.153368496,0,0,0,0,0,0,0,0,0,0,0,0.055133017,0,0.046181698,0.0000000228,1.22E-16,4.03E-14,3.33E-12,1.06E-10,0.0000000019,0.188821562,126.8428464,13.48189925,16.32796604,28.08403373,0,77.90392066,2.911319719,1.617864614,3.394442973,2.854610088,60.11700636,2.854610148,60.11700564,2.855503497,60.13085969,947.4230156,0.330182422,26.70867588,224.9756195,0.884642764,241.0022929,3.230455554,71.90727406,0.180790152,163.4931919,0.180790152,0.010659462,0.046181698,0,1,0,248.211252,372.316878,17
alloy_508,877,95.58139781,0,0,0,0,0,0,0,0,0,0.026738286,1.903420038,0,0,0.124477075,0,0,1.716047236,0.303677097,0,0,0,0,0,0,0.2475137,0,0,0,0.043567089,0,0.053161666,0,0.0000000235,0.04880241,4.14E-14,3.49E-12,1.12E-10,0.00000000198,4.704342148,127.2703174,13.35838487,16.46879389,27.79005946,0.001511071,76.85327709,2.85089554,1.611185346,3.362132889,2.873079886,60.7394341,2.873079923,60.73943294,2.909277294,61.30750037,946.7463195,0.329008462,26.66830816,224.4234372,0.889488946,237.426569,3.161981575,71.5218931,0.25241559,162.4426475,0.25241559,0.126340805,0.021783544,0,1,0,296.5,396.5,8
alloy_509,878,95.1653449,0,0,0,0,0,0,0,0,0,0.053532393,1.927307658,0,0,0.249213921,0,0,1.717838068,0.303993988,0,0,0,0,0,0,0.495543935,0,0,0,0.087225133,0,0,0,0.0000000226,1.19E-16,3.97E-14,3.3E-12,1.05E-10,0.00000000189,9.219047796,128.404314,13.3787622,16.47135992,27.83301058,0.003025296,77.07983407,2.857233037,1.612204338,3.368219496,2.875921471,60.78273679,2.875921505,60.7827351,2.912159633,61.37277439,950.7148006,0.328841981,26.89903477,224.4355149,0.888320014,236.9820381,3.16906035,71.91676163,0.27973157,162.2178493,0.27973157,0.280500048,0.043612566,0,1,0,324,428,21
alloy_510,879,95.1653449,0,0,0,0,0,0,0,0,0,0.053532393,1.927307658,0,0,0.249213921,0,0,1.717838068,0.303993988,0,0,0,0,0,0,0.495543935,0,0,0,0.087225133,0,0,0,0.0000000226,1.19E-16,3.97E-14,3.3E-12,1.05E-10,0.00000000189,9.219047796,128.404314,13.3787622,16.47135992,27.83301058,0.003025296,77.07983407,2.857233037,1.612204338,3.368219496,2.875921471,60.78273679,2.875921505,60.7827351,2.912159633,61.37277439,950.7148006,0.328841981,26.89903477,224.4355149,0.888320014,236.9820381,3.16906035,71.91676163,0.27973157,162.2178493,0.27973157,0.280500048,0.043612566,0,1,0,324,428,21
alloy_511,880,95.1653449,0,0,0,0,0,0,0,0,0,0.053532393,1.927307658,0,0,0.249213921,0,0,1.717838068,0.303993988,0,0,0,0,0,0,0.495543935,0,0,0,0.087225133,0,0,0,0.0000000226,1.19E-16,3.97E-14,3.3E-12,1.05E-10,0.00000000189,9.219047796,128.404314,13.3787622,16.47135992,27.83301058,0.003025296,77.07983407,2.857233037,1.612204338,3.368219496,2.875921471,60.78273679,2.875921505,60.7827351,2.912159633,61.37277439,950.7148006,0.328841981,26.89903477,224.4355149,0.888320014,236.9820381,3.16906035,71.91676163,0.27973157,162.2178493,0.27973157,0.280500048,0.043612566,0,1,0,324,428,21
alloy_512,881,95.58139781,0,0,0,0,0,0,0,0,0,0.026738286,1.903420038,0,0,0.124477075,0,0,1.716047236,0.303677097,0,0,0,0,0,0,0.2475137,0,0,0,0.043567089,0,0.053161666,0,0.0000000235,0.04880241,4.14E-14,3.49E-12,1.12E-10,0.00000000198,4.704342148,127.2703174,13.35838487,16.46879389,27.79005946,0.001511071,76.85327709,2.85089554,1.611185346,3.362132889,2.873079886,60.7394341,2.873079923,60.73943294,2.909277294,61.30750037,946.7463195,0.329008462,26.66830816,224.4234372,0.889488946,237.426569,3.161981575,71.5218931,0.25241559,162.4426475,0.25241559,0.126340805,0.021783544,0,1,0,310,434.5,10
alloy_513,882,96.38965991,0,0,0,0,0,0,0,0,0,0,1.723497376,0,0,0.017377407,0,0,1.483028452,0.277582203,0,0,0,0,0,0,0.02468123,0,0,0,0.017377459,0,0.021204458,0.045591507,0.0000000232,0.019465693,4.12E-14,3.43E-12,1.09E-10,0.00000000195,0.640951288,126.1694744,13.31422347,16.46638933,27.69464958,0.000150679,76.65036848,2.83419419,1.610360975,3.364123689,2.869582776,60.61270056,2.869582816,60.61269997,2.900118647,61.08624337,943.2599549,0.329323639,26.42570002,224.4926282,0.891242015,237.7794206,3.137806567,71.08221521,0.213639048,163.0418184,0.213639048,0.01295204,0.054280236,0,1,0,344.5,478.5,13.805
alloy_514,883,96.31085695,0,0,0,0,0,0,0,0,0,0,1.722639282,0,0,0.034737552,0,0,1.482290059,0.277443985,0,0,0,0,0,0,0.049337944,0,0,0,0.034737656,0,0.042387768,0.045568803,0.0000000235,0.038911971,4.18E-14,3.5E-12,1.12E-10,0.00000000198,1.08496787,126.2445635,13.32173781,16.46614104,27.71134876,0.000301208,76.67638297,2.836295396,1.610466866,3.364418281,2.870001405,60.62917495,2.870001445,60.62917441,2.900972201,61.11743247,943.7173489,0.329286002,26.45516653,224.4815935,0.890947255,237.6671194,3.140934222,71.13701113,0.217253771,162.9654594,0.217253771,0.030289481,0.062937631,0,1,0,365,496,11
alloy_515,884,96.31085695,0,0,0,0,0,0,0,0,0,0,1.722639282,0,0,0.034737552,0,0,1.482290059,0.277443985,0,0,0,0,0,0,0.049337944,0,0,0,0.034737656,0,0.042387768,0.045568803,0.0000000235,0.038911971,4.18E-14,3.5E-12,1.12E-10,0.00000000198,1.08496787,126.2445635,13.32173781,16.46614104,27.71134876,0.000301208,76.67638297,2.836295396,1.610466866,3.364418281,2.870001405,60.62917495,2.870001445,60.62917441,2.900972201,61.11743247,943.7173489,0.329286002,26.45516653,224.4815935,0.890947255,237.6671194,3.140934222,71.13701113,0.217253771,162.9654594,0.217253771,0.030289481,0.062937631,0,1,0,365,496,11
alloy_516,885,96.31085695,0,0,0,0,0,0,0,0,0,0,1.722639282,0,0,0.034737552,0,0,1.482290059,0.277443985,0,0,0,0,0,0,0.049337944,0,0,0,0.034737656,0,0.042387768,0.045568803,0.0000000235,0.038911971,4.18E-14,3.5E-12,1.12E-10,0.00000000198,1.08496787,126.2445635,13.32173781,16.46614104,27.71134876,0.000301208,76.67638297,2.836295396,1.610466866,3.364418281,2.870001405,60.62917495,2.870001445,60.62917441,2.900972201,61.11743247,943.7173489,0.329286002,26.45516653,224.4815935,0.890947255,237.6671194,3.140934222,71.13701113,0.217253771,162.9654594,0.217253771,0.030289481,0.062937631,0,1,0,365,496,11
alloy_517,886,95.58139781,0,0,0,0,0,0,0,0,0,0.026738286,1.903420038,0,0,0.124477075,0,0,1.716047236,0.303677097,0,0,0,0,0,0,0.2475137,0,0,0,0.043567089,0,0.053161666,0,0.0000000235,0.04880241,4.14E-14,3.49E-12,1.12E-10,0.00000000198,4.704342148,127.2703174,13.35838487,16.46879389,27.79005946,0.001511071,76.85327709,2.85089554,1.611185346,3.362132889,2.873079886,60.7394341,2.873079923,60.73943294,2.909277294,61.30750037,946.7463195,0.329008462,26.66830816,224.4234372,0.889488946,237.426569,3.161981575,71.5218931,0.25241559,162.4426475,0.25241559,0.126340805,0.021783544,0,1,0,310,434.5,10
alloy_518,887,96.02077146,0,0,0,0,0,0,0,0,0,0,1.964340397,0,0,0,0,0,1.711938213,0.302949931,0,0,0,0,0,0,0,0,0,0,0,0,0,0,0.0000000228,1.2E-16,4E-14,3.33E-12,1.06E-10,0.0000000019,0.199585224,126.3401853,13.33352907,16.46402649,27.73735533,0,76.68858116,2.844973662,1.610379003,3.358356037,2.87019622,60.66345797,2.87019626,60.66345732,2.903908103,61.17703832,943.3993191,0.329269299,26.43864391,224.4450632,0.8907638,238.1405174,3.152145847,71.1383956,0.222763194,162.7550442,0.222763194,0,0,0,1,0,393.001149,496.422504,13
alloy_519,888,95.58139781,0,0,0,0,0,0,0,0,0,0.026738286,1.903420038,0,0,0.124477075,0,0,1.716047236,0.303677097,0,0,0,0,0,0,0.2475137,0,0,0,0.043567089,0,0.053161666,0,0.0000000235,0.04880241,4.14E-14,3.49E-12,1.12E-10,0.00000000198,4.704342148,127.2703174,13.35838487,16.46879389,27.79005946,0.001511071,76.85327709,2.85089554,1.611185346,3.362132889,2.873079886,60.7394341,2.873079923,60.73943294,2.909277294,61.30750037,946.7463195,0.329008462,26.66830816,224.4234372,0.889488946,237.426569,3.161981575,71.5218931,0.25241559,162.4426475,0.25241559,0.126340805,0.021783544,0,1,0,378,501,10.8
alloy_520,889,96.06675014,0,0,0,0,0,0,0,0,0,0,1.919552896,0,0,0,0,0,1.710926133,0.30277083,0,0,0,0,0,0,0,0,0,0,0,0,0,0,0.0000000228,1.2E-16,4E-14,3.33E-12,1.06E-10,0.0000000019,0.199375835,126.3028567,13.3263517,16.46622357,27.72095349,0,76.6602533,2.842064565,1.610252263,3.358331119,2.870330166,60.66306573,2.870330205,60.66306509,2.904022119,61.17634247,943.208343,0.329265368,26.42878683,224.4453912,0.890991754,238.0682961,3.148565804,71.11154687,0.221613064,162.7954761,0.221613064,0,0,0,1,0,395,495,13
alloy_521,890,95.58139781,0,0,0,0,0,0,0,0,0,0.026738286,1.903420038,0,0,0.124477075,0,0,1.716047236,0.303677097,0,0,0,0,0,0,0.2475137,0,0,0,0.043567089,0,0.053161666,0,0.0000000235,0.04880241,4.14E-14,3.49E-12,1.12E-10,0.00000000198,4.704342148,127.2703174,13.35838487,16.46879389,27.79005946,0.001511071,76.85327709,2.85089554,1.611185346,3.362132889,2.873079886,60.7394341,2.873079923,60.73943294,2.909277294,61.30750037,946.7463195,0.329008462,26.66830816,224.4234372,0.889488946,237.426569,3.161981575,71.5218931,0.25241559,162.4426475,0.25241559,0.126340805,0.021783544,0,1,0,355,448.5,9
alloy_522,891,97.03088166,0,0,0,0,0,0,0,0,0,0,2.780792926,0,0,0,0,0,0,0.153166832,0,0,0,0,0,0,0,0,0,0,0.035158583,0,0,0,0.0000000227,1.19E-16,3.98E-14,3.31E-12,1.06E-10,0.00000000189,0.188740222,126.7528636,13.46647116,16.32687268,28.04710605,0,77.8590548,2.90802153,1.617947788,3.392574224,2.855187178,60.08632468,2.855187237,60.08632396,2.854575743,60.09687108,946.5199754,0.33015203,26.69928141,224.9757927,0.885041053,241.1338312,3.228941693,71.88070225,0.178296804,163.5100624,0.178296804,0,0.017579291,0,1,0,215,395,11
alloy_523,892,96.96086258,0,0,0,0,0,0,0,0,0,0,2.784454209,0,0,0,0,0,0,0.153368496,0,0,0,0,0,0,0,0,0,0,0,0.055133017,0,0.046181698,0.0000000228,1.22E-16,4.03E-14,3.33E-12,1.06E-10,0.0000000019,0.188821562,126.8428464,13.48189925,16.32796604,28.08403373,0,77.90392066,2.911319719,1.617864614,3.394442973,2.854610088,60.11700636,2.854610148,60.11700564,2.855503497,60.13085969,947.4230156,0.330182422,26.70867588,224.9756195,0.884642764,241.0022929,3.230455554,71.90727406,0.180790152,163.4931919,0.180790152,0.010659462,0.046181698,0,1,0,317.158822,393.001149,11
alloy_524,893,96.00841998,0,0,0,0,0,0,0,0,0,0,1.787014862,0,0,0.074394271,0,0,1.709338836,0.302489937,0,0,0,0,0,0,0.11834212,0,0,0,0,0,0,0,0.0000000228,1.2E-16,4E-14,3.32E-12,1.06E-10,0.0000000019,2.33007518,126.6753363,13.31598246,16.47364606,27.6952394,0.000722479,76.67168536,2.836827293,1.610379692,3.360359293,2.871637732,60.68476889,2.87163777,60.68476845,2.906471241,61.21205386,944.189081,0.329164045,26.50471461,224.4512484,0.891107349,237.6322207,3.142870533,71.20796252,0.233696866,162.8011312,0.233696866,0.059899632,0,0,1,0,345,476,10
alloy_525,894,96.00841998,0,0,0,0,0,0,0,0,0,0,1.787014862,0,0,0.074394271,0,0,1.709338836,0.302489937,0,0,0,0,0,0,0.11834212,0,0,0,0,0,0,0,0.0000000228,1.2E-16,4E-14,3.32E-12,1.06E-10,0.0000000019,2.33007518,126.6753363,13.31598246,16.47364606,27.6952394,0.000722479,76.67168536,2.836827293,1.610379692,3.360359293,2.871637732,60.68476889,2.87163777,60.68476845,2.906471241,61.21205386,944.189081,0.329164045,26.50471461,224.4512484,0.891107349,237.6322207,3.142870533,71.20796252,0.233696866,162.8011312,0.233696866,0.059899632,0,0,1,0,345,476,10
alloy_526,895,96.00841998,0,0,0,0,0,0,0,0,0,0,1.787014862,0,0,0.074394271,0,0,1.709338836,0.302489937,0,0,0,0,0,0,0.11834212,0,0,0,0,0,0,0,0.0000000228,1.2E-16,4E-14,3.32E-12,1.06E-10,0.0000000019,2.33007518,126.6753363,13.31598246,16.47364606,27.6952394,0.000722479,76.67168536,2.836827293,1.610379692,3.360359293,2.871637732,60.68476889,2.87163777,60.68476845,2.906471241,61.21205386,944.189081,0.329164045,26.50471461,224.4512484,0.891107349,237.6322207,3.142870533,71.20796252,0.233696866,162.8011312,0.233696866,0.059899632,0,0,1,0,345,476,10
alloy_527,896,95.78649641,0,0,0,0,0,0,0,0,0,0.053401335,1.79150362,0,0,0.059664912,0,0,1.713632481,0.303249754,0,0,0,0,0,0,0.09886615,0,0,0,0.087011589,0,0.106173747,0,0.0000000243,0.0974675,4.3E-14,3.68E-12,1.18E-10,0.00000000207,2.075021557,126.6096034,13.34639405,16.47011966,27.76481865,0.000603578,76.72311137,2.845304007,1.61029875,3.359390471,2.872830059,60.75599086,2.872830095,60.75598868,2.908399177,61.33965003,945.2227902,0.329020077,26.56826966,224.3885161,0.890077268,237.2825186,3.154313655,71.3700811,0.23372322,162.4729134,0.23372322,0.090606438,0.043505795,0,1,0,370,475,8
alloy_528,897,95.78649641,0,0,0,0,0,0,0,0,0,0.053401335,1.79150362,0,0,0.059664912,0,0,1.713632481,0.303249754,0,0,0,0,0,0,0.09886615,0,0,0,0.087011589,0,0.106173747,0,0.0000000243,0.0974675,4.3E-14,3.68E-12,1.18E-10,0.00000000207,2.075021557,126.6096034,13.34639405,16.47011966,27.76481865,0.000603578,76.72311137,2.845304007,1.61029875,3.359390471,2.872830059,60.75599086,2.872830095,60.75598868,2.908399177,61.33965003,945.2227902,0.329020077,26.56826966,224.3885161,0.890077268,237.2825186,3.154313655,71.3700811,0.23372322,162.4729134,0.23372322,0.090606438,0.043505795,0,1,0,370,475,8
alloy_529,898,95.78649641,0,0,0,0,0,0,0,0,0,0.053401335,1.79150362,0,0,0.059664912,0,0,1.713632481,0.303249754,0,0,0,0,0,0,0.09886615,0,0,0,0.087011589,0,0.106173747,0,0.0000000243,0.0974675,4.3E-14,3.68E-12,1.18E-10,0.00000000207,2.075021557,126.6096034,13.34639405,16.47011966,27.76481865,0.000603578,76.72311137,2.845304007,1.61029875,3.359390471,2.872830059,60.75599086,2.872830095,60.75598868,2.908399177,61.33965003,945.2227902,0.329020077,26.56826966,224.3885161,0.890077268,237.2825186,3.154313655,71.3700811,0.23372322,162.4729134,0.23372322,0.090606438,0.043505795,0,1,0,370,475,8
alloy_530,899,98.83932263,0,0,0,0,0,0,0,0,0,0,0,0,0,0,0,0,0.776622594,0,0,0,0,0,0,0,0.384054776,0,0,0,0,0,0,0,0.0000000233,1.23E-16,4.08E-14,3.39E-12,1.08E-10,0.00000000194,7.094709396,125.6413056,12.99607432,16.53193743,26.96352718,0.002344654,75.76530868,2.711354803,1.608783891,3.380161774,2.862223822,60.23299016,2.862223864,60.23298961,2.877517671,60.46597599,936.2826556,0.329497324,26.13595733,224.7669281,0.900202243,236.0329675,2.996074322,70.03627722,0.173791185,165.3139373,0.173791185,0,0,0,1,0,89.631841,172.368925,22
alloy_531,900,98.83932263,0,0,0,0,0,0,0,0,0,0,0,0,0,0,0,0,0.776622594,0,0,0,0,0,0,0,0.384054776,0,0,0,0,0,0,0,0.0000000233,1.23E-16,4.08E-14,3.39E-12,1.08E-10,0.00000000194,7.094709396,125.6413056,12.99607432,16.53193743,26.96352718,0.002344654,75.76530868,2.711354803,1.608783891,3.380161774,2.862223822,60.23299016,2.862223864,60.23298961,2.877517671,60.46597599,936.2826556,0.329497324,26.13595733,224.7669281,0.900202243,236.0329675,2.996074322,70.03627722,0.173791185,165.3139373,0.173791185,0,0,0,1,0,89.631841,172.368925,22
alloy_532,901,98.83932263,0,0,0,0,0,0,0,0,0,0,0,0,0,0,0,0,0.776622594,0,0,0,0,0,0,0,0.384054776,0,0,0,0,0,0,0,0.0000000233,1.23E-16,4.08E-14,3.39E-12,1.08E-10,0.00000000194,7.094709396,125.6413056,12.99607432,16.53193743,26.96352718,0.002344654,75.76530868,2.711354803,1.608783891,3.380161774,2.862223822,60.23299016,2.862223864,60.23298961,2.877517671,60.46597599,936.2826556,0.329497324,26.13595733,224.7669281,0.900202243,236.0329675,2.996074322,70.03627722,0.173791185,165.3139373,0.173791185,0,0,0,1,0,90,170,22
alloy_533,902,98.76364771,0,0,0,0,0,0,0,0,0,0,0.042509485,0,0,0.036278643,0,0,0.750209117,0.012292529,0,0,0,0,0,0,0.38473326,0,0,0,0,0,0.010329259,0,0.0000000234,0.009482259,4.11E-14,3.43E-12,1.09E-10,0.00000000195,7.107564801,125.7179299,13.01109406,16.52590596,26.99766274,0.002348797,75.84238306,2.717261179,1.609064946,3.380763659,2.862464648,60.24512977,2.862464689,60.24512931,2.878043611,60.4803537,936.836362,0.329479192,26.17663735,224.7723955,0.899684898,236.0259969,3.002981267,70.13960581,0.176203755,165.230686,0.176203755,0.021784005,0,0,1,0,81.25,135.5,19.5
alloy_534,903,98.82198899,0,0,0,0,0,0,0,0,0,0.013015527,0.021299699,0,0,0.096947624,0,0,0.529041192,0.024637058,0,0,0,0,0,0,0.433740105,0,0,0,0.028276489,0,0.03105332,0,0.0000000237,0.028506947,4.16E-14,3.49E-12,1.12E-10,0.00000000199,8.012138202,125.9409472,13.02727024,16.51166078,27.03444363,0.002647983,76.01193518,2.723440661,1.60993013,3.386072502,2.863161809,60.22169213,2.86316185,60.22169142,2.875317796,60.41707756,938.1407109,0.329471866,26.27885788,224.8278591,0.898837982,235.8994087,3.010051858,70.36100507,0.177209006,165.271927,0.177209006,0.085088595,0.014138244,0,1,0,65,141,18.3
alloy_535,904,98.6584243,0,0,0,0,0,0,0,0,0,0.02600115,0.02127523,0,0,0.084731762,0,0,0.750932257,0.024608755,0,0,0,0,0,0,0.385104112,0,0,0,0.028244005,0,0.02067843,0,0.0000000235,0.018982799,4.13E-14,3.46E-12,1.11E-10,0.00000000197,7.161750905,125.8267781,13.02263136,16.52337136,27.02369396,0.002351061,75.91036555,2.720969214,1.609098849,3.381492622,2.863464051,60.28535434,2.86346409,60.28535319,2.879563111,60.54180607,937.8300488,0.329405054,26.23574516,224.7613604,0.899246475,235.7756725,3.006188209,70.28225798,0.178981269,165.0896755,0.178981269,0.085858356,0.014122002,0,1,0,75.8,141,19.5
alloy_536,905,98.57596447,0,0,0,0,0,0,0,0,0,0.014564455,0.051073917,0,0,0.101704726,0,0,0.60090286,0.073845588,0,0,0,0,0,0,0.577807213,0,0,0,0,0,0.004136769,0,0.0000000232,0.003797554,4.08E-14,3.39E-12,1.08E-10,0.00000000194,10.60889675,126.5463701,13.0323293,16.51816623,27.04428921,0.003527513,76.05235954,2.724698058,1.610209427,3.386496025,2.866763352,60.25292862,2.866763394,60.25292787,2.880293757,60.4542408,939.4742097,0.329355298,26.37661809,224.822737,0.898508312,235.734196,3.01270326,70.49704066,0.201303934,165.2438355,0.201303934,0.091394625,0,0,1,0,60,120,17
alloy_537,906,98.57596447,0,0,0,0,0,0,0,0,0,0.014564455,0.051073917,0,0,0.101704726,0,0,0.60090286,0.073845588,0,0,0,0,0,0,0.577807213,0,0,0,0,0,0.004136769,0,0.0000000232,0.003797554,4.08E-14,3.39E-12,1.08E-10,0.00000000194,10.60889675,126.5463701,13.0323293,16.51816623,27.04428921,0.003527513,76.05235954,2.724698058,1.610209427,3.386496025,2.866763352,60.25292862,2.866763394,60.25292787,2.880293757,60.4542408,939.4742097,0.329355298,26.37661809,224.822737,0.898508312,235.734196,3.01270326,70.49704066,0.201303934,165.2438355,0.201303934,0.091394625,0,0,1,0,65,155,21
alloy_538,907,98.45024637,0,0,0,0,0,0,0,0,0,0.052091,0.042623039,0,0,0.169752578,0,0,0.752212898,0.04930146,0,0,0,0,0,0,0.385760887,0,0,0,0.056584361,0,0.041427403,0,0.0000000238,0.038030356,4.19E-14,3.52E-12,1.13E-10,0.000000002,7.22211425,126.0133665,13.04900444,16.51636542,27.08333913,0.00235507,76.04473687,2.730369571,1.609332557,3.382314395,2.8647901,60.34601474,2.864790135,60.34601299,2.88222995,60.63413,939.3769028,0.329301845,26.33322579,224.7473777,0.89832067,235.4959309,3.01606205,70.52207554,0.185004273,164.8406213,0.185004273,0.196969022,0.028292181,0,1,0,,170,22
alloy_539,908,98.10057052,0,0,0,0,0,0,0,0,0,0.103944447,0.106314627,0,0,0,0,0,1.111848476,0,0,0,0,0,0,0,0.577321927,0,0,0,0,0,0,0,0.0000000232,1.22E-16,4.06E-14,3.38E-12,1.08E-10,0.00000000193,10.76333359,126.6840486,13.02309896,16.55008241,27.02160808,0.00352455,75.825353,2.718430559,1.608698973,3.377100361,2.864973602,60.36474284,2.864973644,60.36473895,2.886868651,60.69829312,939.4506751,0.329152498,26.32527797,224.6710312,0.899227352,235.6169709,3.006278238,70.34946371,0.216681898,164.7586968,0.216681898,0.093564529,0,0,1,0,144.789897,241.316495,22
alloy_540,909,98.08748212,0,0,0,0,0,0,0,0,0,0.10396242,0.119092972,0,0,0,0,0,1.11204073,0,0,0,0,0,0,0,0.577421754,0,0,0,0,0,0,0,0.0000000232,1.22E-16,4.06E-14,3.38E-12,1.08E-10,0.00000000193,10.76522145,126.6950261,13.02514455,16.54945468,27.02628159,0.00352516,75.83348918,2.719259542,1.608735752,3.37711089,2.864933522,60.36480591,2.864933564,60.36480201,2.886832357,60.69841387,939.5058497,0.329153627,26.3281414,224.6709743,0.899162142,235.6376581,3.007300121,70.35718011,0.217026149,164.747187,0.217026149,0.093582502,0,0,1,0,145,240,22
alloy_541,910,98.29006786,0,0,0,0,0,0,0,0,0,0.078228731,0.064010026,0,0,0.084976444,0,0,0.613637616,0.123399105,0,0,0,0,0,0,0.675878347,0,0,0,0.028325558,0,0.041476318,0,0.0000000237,0.03807526,4.17E-14,3.51E-12,1.12E-10,0.00000000199,12.48834226,127.0434776,13.05492428,16.51820982,27.09497862,0.004126237,76.14374418,2.731096974,1.610453549,3.387207689,2.870758289,60.31504507,2.870758332,60.31504222,2.884625984,60.53661821,941.3991876,0.329160409,26.51588709,224.7974578,0.897553879,235.3742056,3.021290982,70.76058007,0.216760298,165.0555334,0.216760298,0.138330619,0.014162779,0,1,0,110.5,210.5,16.25
alloy_542,911,98.07314075,0,0,0,0,0,0,0,0,0,0,0,0,0,0,0,0,0.667945444,0.295504278,0,0,0,0,0,0,0.963409531,0,0,0,0,0,0,0,0.0000000231,1.22E-16,4.05E-14,3.36E-12,1.08E-10,0.00000000192,17.52184176,127.8705809,13.03841515,16.53669908,27.0554827,0.005881615,76.06618753,2.722656172,1.610612749,3.388000034,2.882501881,60.34657664,2.88250193,60.34657603,2.895655673,60.54695932,942.3899121,0.329014714,26.61288969,224.7885648,0.897729938,234.9338975,3.014774812,70.78930483,0.247595804,165.4047139,0.247595804,0,0,0,1,0,150,250,20
alloy_543,912,98.07314075,0,0,0,0,0,0,0,0,0,0,0,0,0,0,0,0,0.667945444,0.295504278,0,0,0,0,0,0,0.963409531,0,0,0,0,0,0,0,0.0000000231,1.22E-16,4.05E-14,3.36E-12,1.08E-10,0.00000000192,17.52184176,127.8705809,13.03841515,16.53669908,27.0554827,0.005881615,76.06618753,2.722656172,1.610612749,3.388000034,2.882501881,60.34657664,2.88250193,60.34657603,2.895655673,60.54695932,942.3899121,0.329014714,26.61288969,224.7885648,0.897729938,234.9338975,3.014774812,70.78930483,0.247595804,165.4047139,0.247595804,0,0,0,1,0,186.158439,289.579794,20
alloy_544,913,98.01529972,0,0,0,0,0,0,0,0,0,0.026029944,0.025558549,0,0,0.06058976,0,0,0.640391693,0.029563209,0,0,0,0,0,0,1.108400836,0,0,0,0.042412925,0,0.051753367,0,0.0000000238,0.047509591,4.19E-14,3.54E-12,1.13E-10,0.00000000201,20.1784706,128.1893917,13.03567224,16.54372795,27.04555573,0.006766787,76.09857079,2.720050455,1.611486894,3.391878939,2.870793364,60.26098245,2.870793411,60.26098117,2.884790299,60.49314476,943.1955006,0.329067432,26.63128829,224.7942824,0.897593094,235.1940659,3.016799622,70.73712899,0.257834012,165.1494739,0.257834012,0.061745149,0.021206462,0,1,0,142,240,26.7
alloy_545,914,97.99730627,0,0,0,0,0,0,0,0,0,0.026051841,0.042633416,0,0,0.12128141,0,0,0.473730947,0.049313463,0,0,0,0,0,0,1.205796555,0,0,0,0.042448603,0,0.041437489,0,0.0000000236,0.038039615,4.16E-14,3.5E-12,1.12E-10,0.00000000199,21.93133406,128.6212958,13.04955665,16.5332417,27.07642643,0.007361388,76.26545162,2.725790993,1.612436372,3.396895393,2.871968019,60.23588496,2.871968066,60.23588384,2.883406258,60.42678153,944.6930077,0.329055252,26.74497551,224.8519294,0.896817281,235.1434211,3.023703354,70.95447422,0.264790232,165.2078422,0.264790232,0.122458695,0.021224302,0,1,0,70.4,141,18.3
alloy_546,915,98.27248108,0,0,0,0,0,0,0,0,0,0.026178631,0.385568361,0,0,0.097497342,0,0,0.420032398,0.074330244,0,0,0,0,0,0,0.630066013,0,0,0,0.028436795,0.013360163,0.052048969,0,0.0000000238,0.047780953,4.19E-14,3.54E-12,1.13E-10,0.00000000201,11.57016781,126.9763622,13.10100886,16.49109848,27.20138968,0.003846553,76.37628303,2.751486044,1.611871814,3.390615914,2.866007064,60.23064363,2.866007109,60.23064246,2.876496589,60.39977979,941.7549642,0.329386495,26.51880261,224.8561226,0.8960435,236.225439,3.046815219,70.83230826,0.210949124,164.9899576,0.210949124,0.098801417,0.014218398,0,1,0,124.5,250.5,28
alloy_547,916,98.19633393,0,0,0,0,0,0,0,0,0,0.039298066,0.428737627,0,0,0.121965063,0,0,0.784661277,0.123978648,0,0,0,0,0,0,0.242518745,0,0,0,0,0,0.062506645,0,0.000000024,0.0573811,4.23E-14,3.58E-12,1.15E-10,0.00000000203,4.622356626,125.8135147,13.10885841,16.4929735,27.22224152,0.001480577,76.20400779,2.755886069,1.609831247,3.378191008,2.865113704,60.3638671,2.865113742,60.36386562,2.883900503,60.64176159,939.1699958,0.329362618,26.33330334,224.7387606,0.896729068,236.2471251,3.046739524,70.64313739,0.178650399,164.5926671,0.178650399,0.136388573,0,0,1,0,130.5,240,25
alloy_548,917,97.78245212,0,0,0,0,0,0,0,0,0,0.101796665,0.117466315,0,0,0.170118899,0,0,1.116794252,0.037055871,0,0,0,0,0,0,0.579890036,0,0,0,0.042529831,0,0.051896006,0,0.0000000239,0.047640534,4.2E-14,3.55E-12,1.13E-10,0.00000000201,10.80880457,126.8626607,13.06383537,16.53981468,27.11333203,0.003540229,76.01678076,2.732746965,1.609065865,3.37793728,2.866799388,60.46327768,2.866799422,60.46327433,2.891905447,60.85976131,941.5034106,0.329009466,26.45813508,224.6427558,0.897833746,235.1264568,3.022166282,70.67855364,0.224424891,164.3705313,0.224424891,0.247041008,0.021264916,0,1,0,100.3,223,19.5
alloy_549,918,97.91770578,0,0,0,0,0,0,0,0,0,0.026151287,0.160485441,0,0,0.121744223,0,0,0.671348754,0.247508274,0,0,0,0,0,0,0.77465463,0,0,0,0.028407093,0,0.05199452,0,0.0000000238,0.047730969,4.19E-14,3.54E-12,1.13E-10,0.000000002,14.1743315,127.4684088,13.08651082,16.51595649,27.16615724,0.004729267,76.24818143,2.742146212,1.610831181,3.38660481,2.877629044,60.39234299,2.877629086,60.3923419,2.893448976,60.64156965,942.9224778,0.32903766,26.62668343,224.7677134,0.896437115,235.1183524,3.035607552,70.96919817,0.235171802,164.9279214,0.235171802,0.123020954,0.014203546,0,1,0,126,229.5,24.6
alloy_550,919,98.58556383,0,0,0,0,0,0,0,0,0,0,1.07664614,0,0,0,0,0,0.33779003,0,0,0,0,0,0,0,0,0,0,0,0,0,0,0,0.0000000231,1.22E-16,4.05E-14,3.37E-12,1.08E-10,0.00000000193,0.183606765,125.2140949,13.16888548,16.43763187,27.3647105,0,76.55055962,2.786919099,1.612108904,3.384726194,2.853508489,60.10134046,2.853508537,60.10133986,2.860160926,60.20267644,938.002843,0.329972549,26.20646105,224.8952851,0.894914453,238.4920897,3.082753791,70.56154018,0.128807553,164.7552962,0.128807553,0,0,0,1,0,165.474168,296.474551,27
alloy_551,920,98.48540033,0,0,0,0,0,0,0,0,0,0,1.120303215,0,0,0,0,0,0.394296454,0,0,0,0,0,0,0,0,0,0,0,0,0,0,0,0.0000000231,1.22E-16,4.05E-14,3.37E-12,1.08E-10,0.00000000193,0.184267961,125.2540289,13.17530555,16.43878737,27.37916717,0,76.55533251,2.789237478,1.61206599,3.38370753,2.853544623,60.11829239,2.853544671,60.11829179,2.861309773,60.23658029,938.1821637,0.329954312,26.21098003,224.8777681,0.894759609,238.5179171,3.085681293,70.57360782,0.133695561,164.6671523,0.133695561,0,0,0,1,0,165,295,
alloy_552,921,97.7188275,0,0,0,0,0,0,0,0,0,0.02615201,0.299581088,0,0,0.097398052,0,0,0.839209204,0.136133327,0,0,0,0,0,0,0.823093353,0,0,0,0.028407878,0,0.031197591,0,0.0000000235,0.028639389,4.13E-14,3.46E-12,1.11E-10,0.00000000197,15.04749394,127.6454088,13.08750658,16.52612613,27.16692546,0.005024985,76.20829782,2.742412437,1.610876394,3.384919825,2.872725942,60.37406011,2.872725986,60.37405894,2.890997761,60.6626659,943.0444012,0.329075681,26.59194292,224.7310284,0.896520517,235.4864241,3.037996987,70.85496469,0.244639397,164.7236703,0.244639397,0.098675507,0.014203939,0,1,0,154.5,280,26.75
alloy_553,922,97.43538924,0,0,0,0,0,0,0,0,0,0.073035761,0.034149097,0,0,0.160290248,0,0,0.870515351,0.246873581,0,0,0,0,0,0,1.159002239,0,0,0,0,0,0.02074448,0,0.0000000233,0.019043432,4.09E-14,3.42E-12,1.09E-10,0.00000000195,21.17810249,128.8782977,13.07037178,16.54539841,27.12365157,0.007075709,76.2370092,2.732273314,1.611097923,3.388401732,2.881953235,60.45951173,2.881953278,60.45950922,2.902091514,60.75809459,945.9697572,0.328709854,26.83952555,224.7364727,0.896475721,234.384526,3.027564328,71.20079704,0.277174406,164.807641,0.277174406,0.208451453,0,0,1,0,60,130,25
alloy_554,923,97.43538924,0,0,0,0,0,0,0,0,0,0.073035761,0.034149097,0,0,0.160290248,0,0,0.870515351,0.246873581,0,0,0,0,0,0,1.159002239,0,0,0,0,0,0.02074448,0,0.0000000233,0.019043432,4.09E-14,3.42E-12,1.09E-10,0.00000000195,21.17810249,128.8782977,13.07037178,16.54539841,27.12365157,0.007075709,76.2370092,2.732273314,1.611097923,3.388401732,2.881953235,60.45951173,2.881953278,60.45950922,2.902091514,60.75809459,945.9697572,0.328709854,26.83952555,224.7364727,0.896475721,234.384526,3.027564328,71.20079704,0.277174406,164.807641,0.277174406,0.208451453,0,0,1,0,72,170,25
