Repository: mahata-lab/Lightweight-Alloy-Machine-Learning

# ML-Guided Microalloying of Al₉₂(Ti,Fe,Co,Ni)₂ for Additive Manufacturing

This repository contains the analysis and plotting scripts used to explore ML-guided
microalloying around the ultrastrong Al₉₂Ti₂Fe₂Co₂Ni₂ alloy system for additive
manufacturing. It builds on the trained models from the main Al-alloy ICME paper and
uses them to:

- generate microalloying design spaces around Al₉₂Ti₂Fe₂Co₂Ni₂  
- predict yield strength (YS), ultimate tensile strength (UTS), elongation (El), and a
  strength–ductility quality index **Q**  
- identify top-Q candidate alloys under different microalloying scenarios  
- visualize strength–ductility maps, Q vs dopant content, and composition fingerprints

File: AM_Casting_MLReady_Cleaned_Final_v4.csv (part 13 of 21)
Alloy Name,Serial Number,Al,Ag,B,Be,Bi,C,Ca,Cd,Ce,Co,Cr,Cu,Er,Eu,Fe,Ga,Li,Mg,Mn,Mo,Nb,Ni,O,Pb,Sc,Si,Sn,Ta,Te,Ti,V,Zn,Zr,D @ 1000K (cm²/s)_weighted,D @ 500K (cm²/s)_weighted,D @ 600K (cm²/s)_weighted,D @ 700K (cm²/s)_weighted,D @ 800K (cm²/s)_weighted,D @ 900K (cm²/s)_weighted,D0 (cm²/s)_weighted,Q (kJ/mol)_weighted,atomic_number_weighted,atomic_volume_elemental_phase_A3_per_atom_mp_weighted,atomic_weight_weighted,band_gap_elemental_phase_eV_mp_weighted,bulk_modulus_vrh_elemental_phase_GPa_mp_weighted,density_elemental_phase_g_cm3_mp_weighted,electronegativity_weighted,formation_energy_eV_atom,lattice_a_elemental_phase_A_mp_weighted,lattice_alpha_elemental_phase_deg_mp_weighted,lattice_b_elemental_phase_A_mp_weighted,lattice_beta_elemental_phase_deg_mp_weighted,lattice_c_elemental_phase_A_mp_weighted,lattice_gamma_elemental_phase_deg_mp_weighted,melting_point_K_weighted,poisson_ratio_homogeneous_elemental_phase_mp_weighted,shear_modulus_vrh_elemental_phase_GPa_mp_weighted,space_group_number_elemental_phase_mp_weighted,specific_heat_J_gK_weighted,thermal_conductivity_W_mK_weighted,valence_electrons_weighted,young_modulus_vrh_elemental_phase_GPa_mp_weighted,Size_Mismatch_δ,SFE_weighted_mJ_m2,Size_Mismatch_δ.1,Total_Excess_Solute,L12_Score,Ternary_L12_Avg,Ternary_ThreePhase_Avg,Process,YS,UTS,Elongation
alloy_555,924,97.50061626,0,0,0,0,0,0,0,0,0,0.026147552,0.160462518,0,0,0.121726834,0,0,0.895003815,0.247472921,0,0,0,0,0,0,0.968179977,0,0,0,0.028403035,0,0.051987093,0,0.0000000237,0.047724152,4.18E-14,3.53E-12,1.13E-10,0.000000002,17.65928286,128.1329836,13.08619731,16.5363647,27.16230586,0.005910739,76.19862074,2.739299878,1.610721354,3.384799864,2.880256589,60.45941224,2.880256631,60.45941114,2.900480319,60.77572859,944.3568063,0.328851479,26.71024523,224.7022565,0.896338217,234.7669832,3.035301317,71.02930359,0.261082979,164.726651,0.261082979,0.122999829,0.014201518,0,1,0,177,293,23.65
alloy_556,925,97.40260886,0,0,0,0,0,0,0,0,0,0.065303094,0.021373483,0,0,0.12160443,0,0,1.005867171,0.346113829,0,0,0,0,0,0,0.9672068,0,0,0,0.02837444,0,0.041547895,0,0.0000000236,0.038140968,4.15E-14,3.49E-12,1.12E-10,0.00000000198,17.712706,128.2389371,13.07717557,16.54538183,27.1417969,0.005904798,76.14073186,2.734483073,1.609938551,3.382590321,2.886083212,60.55004029,2.886083253,60.55003794,2.90825281,60.89645024,944.8371429,0.328676215,26.75442607,224.6647854,0.896645864,234.1807122,3.027230197,71.12149323,0.264209805,164.7049564,0.264209805,0.162032968,0.01418722,0,1,0,124.5,206,18.3
alloy_557,926,89.76849358,0,0,0,0,0,0,0,0,0,0,0,0,0,0.026883739,0,10.02323802,0,0.145747076,0,0,0,0,0,0,0.035637586,0,0,0,0,0,0,0,0.00000953,0.00000000434,0.0000000523,0.000000308,0.00000121,0.00000374,0.822640887,117.4076617,12.01901711,16.86066342,25.0202509,0.000217567,69.58206371,2.511531895,1.546928645,3.213587171,2.885862812,61.92598178,2.885862668,61.92598118,3.346026523,60.08540406,886.7383543,0.332861801,23.9263367,219.0764179,1.167821953,221.3571795,2.807065686,63.72071693,0.198928551,154.3125945,0.198928551,0.012389101,10.02323802,0,0,0,228,359,10
alloy_558,927,89.76849358,0,0,0,0,0,0,0,0,0,0,0,0,0,0.026883739,0,10.02323802,0,0.145747076,0,0,0,0,0,0,0.035637586,0,0,0,0,0,0,0,0.00000953,0.00000000434,0.0000000523,0.000000308,0.00000121,0.00000374,0.822640887,117.4076617,12.01901711,16.86066342,25.0202509,0.000217567,69.58206371,2.511531895,1.546928645,3.213587171,2.885862812,61.92598178,2.885862668,61.92598118,3.346026523,60.08540406,886.7383543,0.332861801,23.9263367,219.0764179,1.167821953,221.3571795,2.807065686,63.72071693,0.198928551,154.3125945,0.198928551,0.012389101,10.02323802,0,0,0,228,359,10
alloy_559,928,98.24607609,0,0,0,0,0,0,0,0,0,0,1.121625843,0,0,0,0,0,0.507551091,0.12474698,0,0,0,0,0,0,0,0,0,0,0,0,0,0,0.0000000231,1.22E-16,4.05E-14,3.37E-12,1.08E-10,0.00000000192,0.185486538,125.3858374,13.18935426,16.44113182,27.41150621,0,76.56463326,2.793629094,1.611655213,3.380993355,2.860174233,60.21398263,2.86017428,60.21398203,2.870169571,60.36624692,938.9063488,0.329809345,26.26719399,224.8326794,0.894364832,238.1424424,3.089644436,70.70576387,0.145104148,164.5645336,0.145104148,0,0,0,1,0,195,340,24
alloy_560,929,97.53335293,0,0,0,0,0,0,0,0,0,0.052353193,0.299863036,0,0,0.194979435,0,0,0.839998962,0.136261436,0,0,0,0,0,0,0.823867951,0,0,0,0.056869172,0,0.062453884,0,0.0000000239,0.057332666,4.21E-14,3.57E-12,1.14E-10,0.00000000202,15.11023505,127.7923329,13.11100971,16.52018789,27.21972716,0.005029714,76.32991665,2.750558282,1.611097371,3.385746672,2.872813835,60.42941088,2.872813873,60.42940915,2.892850025,60.75516694,944.4465073,0.328976578,26.68081818,224.7163738,0.895693436,235.1959248,3.046787299,71.07288496,0.248380596,164.4577179,0.248380596,0.222458072,0.028434586,0,1,0,164.3,291.9,22.7
alloy_561,930,97.53335293,0,0,0,0,0,0,0,0,0,0.052353193,0.299863036,0,0,0.194979435,0,0,0.839998962,0.136261436,0,0,0,0,0,0,0.823867951,0,0,0,0.056869172,0,0.062453884,0,0.0000000239,0.057332666,4.21E-14,3.57E-12,1.14E-10,0.00000000202,15.11023505,127.7923329,13.11100971,16.52018789,27.21972716,0.005029714,76.32991665,2.750558282,1.611097371,3.385746672,2.872813835,60.42941088,2.872813873,60.42940915,2.892850025,60.75516694,944.4465073,0.328976578,26.68081818,224.7163738,0.895693436,235.1959248,3.046787299,71.07288496,0.248380596,164.4577179,0.248380596,0.222458072,0.028434586,0,1,0,170.3,294.8,22.7
alloy_562,931,97.53335293,0,0,0,0,0,0,0,0,0,0.052353193,0.299863036,0,0,0.194979435,0,0,0.839998962,0.136261436,0,0,0,0,0,0,0.823867951,0,0,0,0.056869172,0,0.062453884,0,0.0000000239,0.057332666,4.21E-14,3.57E-12,1.14E-10,0.00000000202,15.11023505,127.7923329,13.11100971,16.52018789,27.21972716,0.005029714,76.32991665,2.750558282,1.611097371,3.385746672,2.872813835,60.42941088,2.872813873,60.42940915,2.892850025,60.75516694,944.4465073,0.328976578,26.68081818,224.7163738,0.895693436,235.1959248,3.046787299,71.07288496,0.248380596,164.4577179,0.248380596,0.222458072,0.028434586,0,1,0,163.2,289,23
alloy_563,932,97.75031198,0,0,0,0,0,0,0,0,0,0.026446831,1.12527539,0,0,0.123120242,0,0,0.509202537,0.125152898,0,0,0,0,0,0,0.244815735,0,0,0,0.043092196,0,0.05258219,0,0.0000000237,0.048270451,4.18E-14,3.53E-12,1.13E-10,0.000000002,4.641406135,126.3582739,13.2241506,16.4425033,27.48698304,0.0014946,76.7692851,2.803648358,1.612645521,3.384839776,2.862794534,60.28825178,2.862794578,60.28825066,2.875200791,60.49368422,942.4864366,0.329558957,26.50846521,224.8120622,0.892776375,237.5437543,3.104497015,71.12362681,0.188594813,164.2062532,0.188594813,0.124692518,0.021546098,0,1,0,194.5,340,24
alloy_564,933,96.67562248,0,0,0,0,0,0,0,0,0,0,0.385638067,0,0,0,0,0,1.232317641,0.446062044,0,0,0,0,0,0,1.260359764,0,0,0,0,0,0,0,0.0000000229,1.21E-16,4.01E-14,3.33E-12,1.07E-10,0.00000000191,22.87313865,129.3731646,13.11550996,16.55654646,27.2268339,0.007694496,76.21258386,2.747778556,1.610808804,3.380750036,2.893551411,60.59037109,2.89355146,60.59037045,2.917818701,60.9600654,947.0862547,0.328558607,26.8858975,224.6075038,0.895243883,234.5028229,3.048973948,71.2504787,0.300422899,164.5514811,0.300422899,0,0,0,1,0,206.84271,358.527364,18
alloy_565,934,96.58502089,0,0,0,0,0,0,0,0,0,0,0.428532495,0,0,0,0,0,1.232449231,0.396541934,0,0,0,0,0,0,1.357455451,0,0,0,0,0,0,0,0.0000000228,1.2E-16,4.01E-14,3.33E-12,1.06E-10,0.0000000019,24.62077245,129.6857638,13.11740029,16.55969226,27.22974882,0.008287266,76.23936035,2.74804759,1.611244092,3.382227187,2.891884991,60.56591238,2.891885041,60.56591172,2.916154871,60.93564616,947.709932,0.328553912,26.92112006,224.6133665,0.895048782,234.6011142,3.051394339,71.27105414,0.308111269,164.5122408,0.308111269,0,0,0,1,0,205,360,
alloy_566,935,97.25411922,0,0,0,0,0,0,0,0,0,0.053012131,1.127795414,0,0,0.246791901,0,0,0.510342907,0.125433158,0,0,0,0,0,0,0.490727923,0,0,0,0.086377423,0,0.105399921,0,0.0000000244,0.096757128,4.31E-14,3.69E-12,1.18E-10,0.00000000207,9.117272737,127.3339564,13.25890933,16.44391217,27.56235709,0.002995894,76.97427666,2.813637328,1.613638573,3.388712625,2.865422259,60.36263497,2.865422299,60.36263333,2.880240023,60.62131819,946.077005,0.329307643,26.75054405,224.7915235,0.891186561,236.9412177,3.119324536,71.54264024,0.223731361,163.8460646,0.223731361,0.276710057,0.043188712,0,1,0,,340,24
alloy_567,936,97.43683493,0,0,0,0,0,0,0,0,0,0,1.741989263,0,0,0,0,0,0.56930904,0.251866763,0,0,0,0,0,0,0,0,0,0,0,0,0,0,0.0000000229,1.21E-16,4.02E-14,3.34E-12,1.07E-10,0.00000000191,0.1890594,126.0291033,13.3032492,16.40923056,27.67226687,0,76.9922778,2.838826383,1.613192722,3.379855206,2.864740344,60.29539777,2.864740393,60.29539713,2.875951799,60.46618939,942.2764092,0.329744982,26.46548921,224.8033649,0.890741185,238.8184686,3.143740721,71.22525575,0.173918126,163.9609217,0.173918126,0,0,0,1,0,275.79028,427.474934,22
alloy_568,937,97.28639625,0,0,0,0,0,0,0,0,0,2.188025557,0,0,0,0.515501042,0,0,0,0.010077148,0,0,0,0,0,0,0,0,0,0,0,0,0,0,0.0000000228,1.2E-16,3.99E-14,3.32E-12,1.06E-10,0.0000000019,4.12002039,130.8679715,13.3089072,16.37283387,27.67908672,0,78.32694639,2.83206699,1.612222069,3.410075578,2.856983164,60.81607978,2.856983193,60.81601083,2.865110689,60.9163764,965.327076,0.327160107,28.24136422,225.1073349,0.887791806,233.038565,3.091818905,75.31272863,0.175538721,161.8336288,0.175538721,2.678652044,0,1,1,0,260,309.8,20.1
alloy_569,938,97.28639625,0,0,0,0,0,0,0,0,0,2.188025557,0,0,0,0.515501042,0,0,0,0.010077148,0,0,0,0,0,0,0,0,0,0,0,0,0,0,0.0000000228,1.2E-16,3.99E-14,3.32E-12,1.06E-10,0.0000000019,4.12002039,130.8679715,13.3089072,16.37283387,27.67908672,0,78.32694639,2.83206699,1.612222069,3.410075578,2.856983164,60.81607978,2.856983193,60.81601083,2.865110689,60.9163764,965.327076,0.327160107,28.24136422,225.1073349,0.887791806,233.038565,3.091818905,75.31272863,0.175538721,161.8336288,0.175538721,2.678652044,0,1,1,0,260,309.8,20.1
alloy_570,939,96.72583424,0,0,0,0,0,0,0,0,0,0,1.743963906,0,0,0,0,0,0.68394526,0.353013175,0,0,0,0,0,0,0.493243414,0,0,0,0,0,0,0,0.0000000228,1.2E-16,3.99E-14,3.32E-12,1.06E-10,0.0000000019,9.067752767,127.7940686,13.31948879,16.43065384,27.70368375,0.003011251,77.0985722,2.840227629,1.614224258,3.383342849,2.875084365,60.37982704,2.875084418,60.37982635,2.888553208,60.58500952,946.5817649,0.329371786,26.77359244,224.7696008,0.889506701,238.06298,3.151730621,71.62319494,0.240063997,163.8452048,0.240063997,0,0,0,1,0,275,425,
alloy_571,940,95.96298851,0,0,0,0,0,0,0,0,0,0,1.000713455,0,0,0.544601079,0,0,1.763218778,0,0,0,0.49462163,0,0,0,0.172279552,0,0,0,0.040432614,0,0.021144386,0,0.0000000231,0.019410546,4.06E-14,3.4E-12,1.09E-10,0.00000000193,3.314094483,127.232237,13.29642963,16.4767169,27.63143194,0.001051767,76.99390379,2.830717519,1.610774166,3.370187914,2.856582611,60.71082268,2.856582627,60.71082359,2.899663466,61.36429315,947.8950085,0.328970921,26.71696895,224.45833,0.891697448,235.3733141,3.128308573,71.70052062,0.247261314,162.4867549,0.247261314,1.006335955,0.020216307,0,1,0,280,330.5,14.05
alloy_572,941,96.4158835,0,0,0,0,0,0,0,0,0,0.026741077,1.750454007,0,0,0.174286078,0,0,0.686490596,0.354326914,0,0,0,0,0,0,0.495078978,0,0,0,0.043571637,0,0.053167216,0,0.0000000235,0.048807504,4.13E-14,3.49E-12,1.12E-10,0.00000000198,9.151939572,128.0128807,13.35923634,16.42048749,27.79290225,0.003022457,77.30057622,2.854152463,1.614627544,3.384610616,2.875143959,60.47057082,2.875144004,60.47056978,2.891852812,60.73947086,948.8042839,0.329220753,26.91475241,224.7454882,0.888126303,237.5976824,3.167032583,71.97111431,0.246486601,163.4081207,0.246486601,0.176152599,0.021785818,0,1,0,232.5,399,12.95
alloy_573,942,96.06675014,0,0,0,0,0,0,0,0,0,0,1.919552896,0,0,0,0,0,1.710926133,0.30277083,0,0,0,0,0,0,0,0,0,0,0,0,0,0,0.0000000228,1.2E-16,4E-14,3.33E-12,1.06E-10,0.0000000019,0.199375835,126.3028567,13.3263517,16.46622357,27.72095349,0,76.6602533,2.842064565,1.610252263,3.358331119,2.870330166,60.66306573,2.870330205,60.66306509,2.904022119,61.17634247,943.208343,0.329265368,26.42878683,224.4453912,0.890991754,238.0682961,3.148565804,71.11154687,0.221613064,162.7954761,0.221613064,0,0,0,1,0,325,472,20
alloy_574,943,96.30753219,0,0,0,0,0,0,0,0,0,0,1.924364071,0,0,0,0,0,0.571738135,0.404706261,0,0,0,0,0,0,0.791659341,0,0,0,0,0,0,0,0.0000000226,1.19E-16,3.97E-14,3.3E-12,1.06E-10,0.00000000189,14.43871363,128.9887254,13.35866221,16.42417376,27.79041782,0.00483308,77.34783286,2.853981919,1.61591843,3.389090144,2.879705908,60.37173814,2.879705966,60.37173742,2.890965184,60.54325848,949.910283,0.329244146,27.01072739,224.8062179,0.88766791,238.0686427,3.172336588,72.00470353,0.27058196,163.7768329,0.27058196,0,0,0,1,0,290,425,
alloy_575,944,93.05341759,0.092168545,0,0,0,0,0,0,0,0,0,1.902820982,0,0,0.014434794,0,4.491300931,0.397997654,0,0,0,0,0,0,0,0.009567516,0,0,0,0,0,0,0.038291985,0.00000428,0.00000000194,0.0000000234,0.000000138,0.000000544,0.00000168,0.36238115,122.7800562,12.89498963,16.57937857,26.86860582,0.0000584,74.17883775,2.752402804,1.586276216,3.306310285,2.86124384,60.98995843,2.861243806,60.98995776,3.082092991,60.32421792,920.8876598,0.331408612,25.42327608,222.1870792,1.010211218,233.0353505,3.066993502,68.16332431,0.212809168,158.5683579,0.212809168,0.002769749,4.529592916,0,0,0,438,585,15.5
alloy_576,945,93.05341759,0.092168545,0,0,0,0,0,0,0,0,0,1.902820982,0,0,0.014434794,0,4.491300931,0.397997654,0,0,0,0,0,0,0,0.009567516,0,0,0,0,0,0,0.038291985,0.00000428,0.00000000194,0.0000000234,0.000000138,0.000000544,0.00000168,0.36238115,122.7800562,12.89498963,16.57937857,26.86860582,0.0000584,74.17883775,2.752402804,1.586276216,3.306310285,2.86124384,60.98995843,2.861243806,60.98995776,3.082092991,60.32421792,920.8876598,0.331408612,25.42327608,222.1870792,1.010211218,233.0353505,3.066993502,68.16332431,0.212809168,158.5683579,0.212809168,0.002769749,4.529592916,0,0,0,438,585,15.5
alloy_577,946,96.20842139,0,0,0,0,0,0,0,0,0,0,1.92444192,0,0,0,0,0,0.571761264,0.404722634,0,0,0,0,0,0,0.890652788,0,0,0,0,0,0,0,0.0000000226,1.19E-16,3.97E-14,3.3E-12,1.05E-10,0.00000000189,16.22042203,129.3211286,13.35966634,16.42782653,27.79154908,0.005437435,77.36946098,2.853584317,1.616205657,3.390317228,2.880689876,60.37175319,2.880689935,60.37175246,2.891949607,60.54328046,950.6566521,0.329194635,27.0638116,224.8081893,0.887479384,237.9815999,3.173333174,72.06416148,0.27942694,163.7745128,0.27942694,0,0,0,1,0,289.579794,427.474934,20
alloy_578,947,96.02077146,0,0,0,0,0,0,0,0,0,0,1.964340397,0,0,0,0,0,1.711938213,0.302949931,0,0,0,0,0,0,0,0,0,0,0,0,0,0,0.0000000228,1.2E-16,4E-14,3.33E-12,1.06E-10,0.0000000019,0.199585224,126.3401853,13.33352907,16.46402649,27.73735533,0,76.68858116,2.844973662,1.610379003,3.358356037,2.87019622,60.66345797,2.87019626,60.66345732,2.903908103,61.17703832,943.3993191,0.329269299,26.43864391,224.4450632,0.8907638,238.1405174,3.152145847,71.1383956,0.222763194,162.7550442,0.222763194,0,0,0,1,0,324.053579,468.843476,20
alloy_579,948,89.46777376,0,0,0,0,0,0,0,0,0,0.004979837,1.625809893,0,0,0.055639348,0,8.73054734,0.02130686,0.004713161,0,0,0.004411627,0,0,0,0,0,0,0,0.005409397,0,0.019802051,0.059606726,0.00000831,0.018178287,0.0000000456,0.000000268,0.00000106,0.00000326,0.197207986,119.4432353,12.41581701,16.73497925,25.89143923,0,71.42972437,2.644209684,1.559621019,3.239502093,2.870448735,61.66011594,2.870448622,61.66011517,3.273698355,60.09502717,899.8104765,0.332729916,24.50130763,219.8179637,1.124908624,226.1037996,2.961101825,65.40794252,0.229860481,154.2294698,0.229860481,0.065229201,8.792858764,0,0,0,456.79,516.16,7.41
alloy_580,949,89.46777376,0,0,0,0,0,0,0,0,0,0.004979837,1.625809893,0,0,0.055639348,0,8.73054734,0.02130686,0.004713161,0,0,0.004411627,0,0,0,0,0,0,0,0.005409397,0,0.019802051,0.059606726,0.00000831,0.018178287,0.0000000456,0.000000268,0.00000106,0.00000326,0.197207986,119.4432353,12.41581701,16.73497925,25.89143923,0,71.42972437,2.644209684,1.559621019,3.239502093,2.870448735,61.66011594,2.870448622,61.66011517,3.273698355,60.09502717,899.8104765,0.332729916,24.50130763,219.8179637,1.124908624,226.1037996,2.961101825,65.40794252,0.229860481,154.2294698,0.229860481,0.065229201,8.792858764,0,0,0,456.79,516.16,7.41
alloy_581,950,96.2734845,0,0,0,0,0,0,0,0,0,0.075045217,0,0,0,0.059891042,0,0,1.192621489,0.111612992,0,0,0,0,0,0,0.089316768,0,0,0,0,0,2.161364229,0.036663764,0.0000000537,1.984132362,1.02E-13,1.07E-11,3.42E-10,0.00000000534,1.925795058,122.3738719,13.39573246,16.49477,27.86993894,0.000545279,75.5747959,2.824878025,1.607545356,3.326184268,2.861003243,61.11289645,2.861003262,61.1128937,2.93496264,62.14174827,931.3663225,0.327549567,26.47002035,223.9471534,0.888935183,232.8045718,3.193566799,70.96750808,0.182996061,161.4107901,0.182996061,0.111203231,0.036663764,0,1,0,330.72,378.95,17
alloy_582,951,96.2734845,0,0,0,0,0,0,0,0,0,0.075045217,0,0,0,0.059891042,0,0,1.192621489,0.111612992,0,0,0,0,0,0,0.089316768,0,0,0,0,0,2.161364229,0.036663764,0.0000000537,1.984132362,1.02E-13,1.07E-11,3.42E-10,0.00000000534,1.925795058,122.3738719,13.39573246,16.49477,27.86993894,0.000545279,75.5747959,2.824878025,1.607545356,3.326184268,2.861003243,61.11289645,2.861003262,61.1128937,2.93496264,62.14174827,931.3663225,0.327549567,26.47002035,223.9471534,0.888935183,232.8045718,3.193566799,70.96750808,0.182996061,161.4107901,0.182996061,0.111203231,0.036663764,0,1,0,330.72,378.95,17
alloy_583,952,95.58139781,0,0,0,0,0,0,0,0,0,0.026738286,1.903420038,0,0,0.124477075,0,0,1.716047236,0.303677097,0,0,0,0,0,0,0.2475137,0,0,0,0.043567089,0,0.053161666,0,0.0000000235,0.04880241,4.14E-14,3.49E-12,1.12E-10,0.00000000198,4.704342148,127.2703174,13.35838487,16.46879389,27.79005946,0.001511071,76.85327709,2.85089554,1.611185346,3.362132889,2.873079886,60.7394341,2.873079923,60.73943294,2.909277294,61.30750037,946.7463195,0.329008462,26.66830816,224.4234372,0.889488946,237.426569,3.161981575,71.5218931,0.25241559,162.4426475,0.25241559,0.126340805,0.021783544,0,1,0,289,402,13
alloy_584,953,95.9200278,0,0,0,0,0,0,0,0,0,0.026847522,1.955129357,0,0,0.174979637,0,0,0.574351921,0.406556437,0,0,0,0,0,0,0.844983488,0,0,0,0.043745048,0,0.053378788,0,0.0000000233,0.049001727,4.11E-14,3.47E-12,1.11E-10,0.00000000197,15.44991823,129.4018377,13.40302581,16.41463462,27.88957777,0.005158624,77.5775931,2.869350691,1.616542447,3.39102198,2.880224891,60.46312335,2.880224942,60.46312226,2.894738219,60.69863229,952.6355681,0.329068749,27.18565424,224.7829784,0.886058372,237.5946941,3.190174871,72.40011123,0.281240349,163.3133873,0.281240349,0.176952603,0.021872524,0,1,0,270,395,12
alloy_585,954,94.99059459,0,0,0,0,0,0,0,0,0,0,0.043556757,0,0,0.099126428,0,0,2.847004415,0.100762958,0,0,0,0,0,0,0.098552882,0,0,0,0,0,1.82040197,0,0.0000000488,1.671129008,9.17E-14,9.5E-12,3.05E-10,0.00000000479,1.972262742,122.8104142,13.31393089,16.59645776,27.6768331,0.000601665,74.91037947,2.793368366,1.602756886,3.301014369,2.866086085,61.47981177,2.86608609,61.47981154,2.964831442,62.89933214,931.1758711,0.327239695,26.22455994,223.5509791,0.892853692,232.089776,3.148823042,70.33401228,0.234580582,160.5336753,0.234580582,0.08463179,0,0,1,0,400,460,15
alloy_586,955,94.99059459,0,0,0,0,0,0,0,0,0,0,0.043556757,0,0,0.099126428,0,0,2.847004415,0.100762958,0,0,0,0,0,0,0.098552882,0,0,0,0,0,1.82040197,0,0.0000000488,1.671129008,9.17E-14,9.5E-12,3.05E-10,0.00000000479,1.972262742,122.8104142,13.31393089,16.59645776,27.6768331,0.000601665,74.91037947,2.793368366,1.602756886,3.301014369,2.866086085,61.47981177,2.86608609,61.47981154,2.964831442,62.89933214,931.1758711,0.327239695,26.22455994,223.5509791,0.892853692,232.089776,3.148823042,70.33401228,0.234580582,160.5336753,0.234580582,0.08463179,0,0,1,0,400,460,15
alloy_587,956,94.765031,0,0,0,0,0,0,0,0,0,0.074420343,0,0,0,0.069291076,0,0,3.161423932,0.115714706,0,0,0,0,0,0,0.08857306,0,0,0,0,0,1.695247148,0.030298732,0.0000000471,1.556236882,8.86E-14,9.09E-12,2.91E-10,0.0000000046,1.92852109,123.0961626,13.29672401,16.61998735,27.63799009,0.000540739,74.80454657,2.784780066,1.601486074,3.298548254,2.868490459,61.56645421,2.868490463,61.56645152,2.97071563,63.04603239,932.2996315,0.327128383,26.21962583,223.4833021,0.893659104,231.7649112,3.132472474,70.3137893,0.242363401,160.3787955,0.242363401,0.118836863,0.030298732,0,1,0,378.95,437.52,15.4
alloy_588,957,94.765031,0,0,0,0,0,0,0,0,0,0.074420343,0,0,0,0.069291076,0,0,3.161423932,0.115714706,0,0,0,0,0,0,0.08857306,0,0,0,0,0,1.695247148,0.030298732,0.0000000471,1.556236882,8.86E-14,9.09E-12,2.91E-10,0.0000000046,1.92852109,123.0961626,13.29672401,16.61998735,27.63799009,0.000540739,74.80454657,2.784780066,1.601486074,3.298548254,2.868490459,61.56645421,2.868490463,61.56645152,2.97071563,63.04603239,932.2996315,0.327128383,26.21962583,223.4833021,0.893659104,231.7649112,3.132472474,70.3137893,0.242363401,160.3787955,0.242363401,0.118836863,0.030298732,0,1,0,378.95,437.52,15.4
alloy_589,958,95.3877091,0,0,0,0,0,0,0,0,0,0,1.935765683,0,0,0.264125486,0,0,1.557263191,0.35967002,0,0,0,0,0,0,0.495466518,0,0,0,0,0,0,0,0.0000000226,1.19E-16,3.97E-14,3.3E-12,1.05E-10,0.00000000189,9.120652691,128.328378,13.37660126,16.460122,27.82864703,0.003024823,77.1149566,2.858638794,1.612744058,3.36946327,2.87657697,60.72435336,2.876577006,60.72435342,2.911406906,61.24295591,949.6776534,0.328929552,26.8898202,224.5089492,0.888355746,237.2393138,3.171836363,71.90221808,0.276147753,162.5106729,0.276147753,0.249630848,0,0,1,0,250,390,10.5
alloy_590,959,95.3877091,0,0,0,0,0,0,0,0,0,0,1.935765683,0,0,0.264125486,0,0,1.557263191,0.35967002,0,0,0,0,0,0,0.495466518,0,0,0,0,0,0,0,0.0000000226,1.19E-16,3.97E-14,3.3E-12,1.05E-10,0.00000000189,9.120652691,128.328378,13.37660126,16.460122,27.82864703,0.003024823,77.1149566,2.858638794,1.612744058,3.36946327,2.87657697,60.72435336,2.876577006,60.72435342,2.911406906,61.24295591,949.6776534,0.328929552,26.8898202,224.5089492,0.888355746,237.2393138,3.171836363,71.90221808,0.276147753,162.5106729,0.276147753,0.249630848,0,0,1,0,250,390,10.5
alloy_591,960,88.63913915,0,0,0,0,0,0,0,0,0,0,1.694749221,0,0,0.273472746,0,7.05706028,1.516710745,0.359466789,0,0,0,0,0,0,0.459401073,0,0,0,0,0,0,0,0.00000672,0.00000000306,0.0000000368,0.000000217,0.000000854,0.00000263,8.473399395,122.9556361,12.63356822,16.7454176,26.32959658,0.002804644,72.39107812,2.69188269,1.567623384,3.245417313,2.892548973,62.01447082,2.892548874,62.01447082,3.250416214,61.22314757,914.6099737,0.331053246,25.28780283,220.3575237,1.078692797,226.1677282,3.011917944,67.16488031,0.313269599,154.4942381,0.313269599,0.258978108,7.05706028,0,0,0,240,360,5
alloy_592,961,88.63913915,0,0,0,0,0,0,0,0,0,0,1.694749221,0,0,0.273472746,0,7.05706028,1.516710745,0.359466789,0,0,0,0,0,0,0.459401073,0,0,0,0,0,0,0,0.00000672,0.00000000306,0.0000000368,0.000000217,0.000000854,0.00000263,8.473399395,122.9556361,12.63356822,16.7454176,26.32959658,0.002804644,72.39107812,2.69188269,1.567623384,3.245417313,2.892548973,62.01447082,2.892548874,62.01447082,3.250416214,61.22314757,914.6099737,0.331053246,25.28780283,220.3575237,1.078692797,226.1677282,3.011917944,67.16488031,0.313269599,154.4942381,0.313269599,0.258978108,7.05706028,0,0,0,240,360,5
alloy_593,962,94.02091237,0,0,0,0,0,0,0,0,0,0.102931979,0.67821887,0,0,0.040352677,0,0,2.596085847,0.03076416,0,0,0,0,0,0,0.020059598,0,0,0,0.011769566,0,2.49890493,0,0.0000000582,2.293994726,1.11E-13,1.18E-11,3.77E-10,0.00000000585,0.742950538,122.3570263,13.52888792,16.53466182,28.16697502,0.000122464,75.36603584,2.868056179,1.605349857,3.292260083,2.85782133,61.59023773,2.857821336,61.59023401,2.965820187,63.13011773,932.1458145,0.326854786,26.48375669,223.4202227,0.886055144,232.6618093,3.259852546,71.03634673,0.238861145,159.0842085,0.238861145,0.1184101,0.005884783,0,1,0,461.5,569.1,20
alloy_594,963,82.47330003,0,0,0,0,0,0,0,0,0,0,1.631327524,0,0,0.205262488,0,13.71639376,1.312352176,0.217723067,0,0,0,0,0,0,0.443640951,0,0,0,0,0,0,0,0.000013,0.00000000594,0.0000000716,0.000000421,0.00000166,0.00000512,8.189145342,117.8436439,11.93349681,17.00575245,24.91783043,0.002708428,67.97578789,2.536576382,1.525988015,3.131855262,2.899912012,63.08891475,2.899911791,63.08891446,3.558125574,60.99666621,880.8648469,0.333275006,23.71873829,216.500164,1.258173369,216.5526088,2.866463262,62.55562634,0.334951096,147.0736901,0.334951096,0.19076785,13.71639376,0,0,0,245,335,4
alloy_595,964,82.47330003,0,0,0,0,0,0,0,0,0,0,1.631327524,0,0,0.205262488,0,13.71639376,1.312352176,0.217723067,0,0,0,0,0,0,0.443640951,0,0,0,0,0,0,0,0.000013,0.00000000594,0.0000000716,0.000000421,0.00000166,0.00000512,8.189145342,117.8436439,11.93349681,17.00575245,24.91783043,0.002708428,67.97578789,2.536576382,1.525988015,3.131855262,2.899912012,63.08891475,2.899911791,63.08891446,3.558125574,60.99666621,880.8648469,0.333275006,23.71873829,216.500164,1.258173369,216.5526088,2.866463262,62.55562634,0.334951096,147.0736901,0.334951096,0.19076785,13.71639376,0,0,0,245,335,4
alloy_596,965,98.19633393,0,0,0,0,0,0,0,0,0,0.039298066,0.428737627,0,0,0.121965063,0,0,0.784661277,0.123978648,0,0,0,0,0,0,0.242518745,0,0,0,0,0,0.062506645,0,0.000000024,0.0573811,4.23E-14,3.58E-12,1.15E-10,0.00000000203,4.622356626,125.8135147,13.10885841,16.4929735,27.22224152,0.001480577,76.20400779,2.755886069,1.609831247,3.378191008,2.865113704,60.3638671,2.865113742,60.36386562,2.883900503,60.64176159,939.1699958,0.329362618,26.33330334,224.7387606,0.896729068,236.2471251,3.046739524,70.64313739,0.178650399,164.5926671,0.178650399,0.136388573,0,0,1,0,130.5,240,25
alloy_597,966,97.7188275,0,0,0,0,0,0,0,0,0,0.02615201,0.299581088,0,0,0.097398052,0,0,0.839209204,0.136133327,0,0,0,0,0,0,0.823093353,0,0,0,0.028407878,0,0.031197591,0,0.0000000235,0.028639389,4.13E-14,3.46E-12,1.11E-10,0.00000000197,15.04749394,127.6454088,13.08750658,16.52612613,27.16692546,0.005024985,76.20829782,2.742412437,1.610876394,3.384919825,2.872725942,60.37406011,2.872725986,60.37405894,2.890997761,60.6626659,943.0444012,0.329075681,26.59194292,224.7310284,0.896520517,235.4864241,3.037996987,70.85496469,0.244639397,164.7236703,0.244639397,0.098675507,0.014203939,0,1,0,150.5,270.5,26.05
alloy_598,967,97.78245212,0,0,0,0,0,0,0,0,0,0.101796665,0.117466315,0,0,0.170118899,0,0,1.116794252,0.037055871,0,0,0,0,0,0,0.579890036,0,0,0,0.042529831,0,0.051896006,0,0.0000000239,0.047640534,4.2E-14,3.55E-12,1.13E-10,0.00000000201,10.80880457,126.8626607,13.06383537,16.53981468,27.11333203,0.003540229,76.01678076,2.732746965,1.609065865,3.37793728,2.866799388,60.46327768,2.866799422,60.46327433,2.891905447,60.85976131,941.5034106,0.329009466,26.45813508,224.6427558,0.897833746,235.1264568,3.022166282,70.67855364,0.224424891,164.3705313,0.224424891,0.247041008,0.021264916,0,1,0,100.3,223,19.5
alloy_599,968,96.4158835,0,0,0,0,0,0,0,0,0,0.026741077,1.750454007,0,0,0.174286078,0,0,0.686490596,0.354326914,0,0,0,0,0,0,0.495078978,0,0,0,0.043571637,0,0.053167216,0,0.0000000235,0.048807504,4.13E-14,3.49E-12,1.12E-10,0.00000000198,9.151939572,128.0128807,13.35923634,16.42048749,27.79290225,0.003022457,77.30057622,2.854152463,1.614627544,3.384610616,2.875143959,60.47057082,2.875144004,60.47056978,2.891852812,60.73947086,948.8042839,0.329220753,26.91475241,224.7454882,0.888126303,237.5976824,3.167032583,71.97111431,0.246486601,163.4081207,0.246486601,0.176152599,0.021785818,0,1,0,232.5,400,12.95
alloy_600,969,97.03088166,0,0,0,0,0,0,0,0,0,0,2.780792926,0,0,0,0,0,0,0.153166832,0,0,0,0,0,0,0,0,0,0,0.035158583,0,0,0,0.0000000227,1.19E-16,3.98E-14,3.31E-12,1.06E-10,0.00000000189,0.188740222,126.7528636,13.46647116,16.32687268,28.04710605,0,77.8590548,2.90802153,1.617947788,3.392574224,2.855187178,60.08632468,2.855187237,60.08632396,2.854575743,60.09687108,946.5199754,0.33015203,26.69928141,224.9757927,0.885041053,241.1338312,3.228941693,71.88070225,0.178296804,163.5100624,0.178296804,0,0.017579291,0,1,0,185,360,20
alloy_601,970,95.58139781,0,0,0,0,0,0,0,0,0,0.026738286,1.903420038,0,0,0.124477075,0,0,1.716047236,0.303677097,0,0,0,0,0,0,0.2475137,0,0,0,0.043567089,0,0.053161666,0,0.0000000235,0.04880241,4.14E-14,3.49E-12,1.12E-10,0.00000000198,4.704342148,127.2703174,13.35838487,16.46879389,27.79005946,0.001511071,76.85327709,2.85089554,1.611185346,3.362132889,2.873079886,60.7394341,2.873079923,60.73943294,2.909277294,61.30750037,946.7463195,0.329008462,26.66830816,224.4234372,0.889488946,237.426569,3.161981575,71.5218931,0.25241559,162.4426475,0.25241559,0.126340805,0.021783544,0,1,0,231,348,9.5
alloy_602,971,98.01529972,0,0,0,0,0,0,0,0,0,0.026029944,0.025558549,0,0,0.06058976,0,0,0.640391693,0.029563209,0,0,0,0,0,0,1.108400836,0,0,0,0.042412925,0,0.051753367,0,0.0000000238,0.047509591,4.19E-14,3.54E-12,1.13E-10,0.00000000201,20.1784706,128.1893917,13.03567224,16.54372795,27.04555573,0.006766787,76.09857079,2.720050455,1.611486894,3.391878939,2.870793364,60.26098245,2.870793411,60.26098117,2.884790299,60.49314476,943.1955006,0.329067432,26.63128829,224.7942824,0.897593094,235.1940659,3.016799622,70.73712899,0.257834012,165.1494739,0.257834012,0.061745149,0.021206462,0,1,0,133,250.5,27.5
alloy_603,972,98.10057052,0,0,0,0,0,0,0,0,0,0.103944447,0.106314627,0,0,0,0,0,1.111848476,0,0,0,0,0,0,0,0.577321927,0,0,0,0,0,0,0,0.0000000232,1.22E-16,4.06E-14,3.38E-12,1.08E-10,0.00000000193,10.76333359,126.6840486,13.02309896,16.55008241,27.02160808,0.00352455,75.825353,2.718430559,1.608698973,3.377100361,2.864973602,60.36474284,2.864973644,60.36473895,2.886868651,60.69829312,939.4506751,0.329152498,26.32527797,224.6710312,0.899227352,235.6169709,3.006278238,70.34946371,0.216681898,164.7586968,0.216681898,0.093564529,0,0,1,0,144.789897,241.316495,22
alloy_604,973,98.08748212,0,0,0,0,0,0,0,0,0,0.10396242,0.119092972,0,0,0,0,0,1.11204073,0,0,0,0,0,0,0,0.577421754,0,0,0,0,0,0,0,0.0000000232,1.22E-16,4.06E-14,3.38E-12,1.08E-10,0.00000000193,10.76522145,126.6950261,13.02514455,16.54945468,27.02628159,0.00352516,75.83348918,2.719259542,1.608735752,3.37711089,2.864933522,60.36480591,2.864933564,60.36480201,2.886832357,60.69841387,939.5058497,0.329153627,26.3281414,224.6709743,0.899162142,235.6376581,3.007300121,70.35718011,0.217026149,164.747187,0.217026149,0.093582502,0,0,1,0,145,240,22
alloy_605,974,98.07314075,0,0,0,0,0,0,0,0,0,0,0,0,0,0,0,0,0.667945444,0.295504278,0,0,0,0,0,0,0.963409531,0,0,0,0,0,0,0,0.0000000231,1.22E-16,4.05E-14,3.36E-12,1.08E-10,0.00000000192,17.52184176,127.8705809,13.03841515,16.53669908,27.0554827,0.005881615,76.06618753,2.722656172,1.610612749,3.388000034,2.882501881,60.34657664,2.88250193,60.34657603,2.895655673,60.54695932,942.3899121,0.329014714,26.61288969,224.7885648,0.897729938,234.9338975,3.014774812,70.78930483,0.247595804,165.4047139,0.247595804,0,0,0,1,0,186.158439,289.579794,20
alloy_606,975,97.78245212,0,0,0,0,0,0,0,0,0,0.101796665,0.117466315,0,0,0.170118899,0,0,1.116794252,0.037055871,0,0,0,0,0,0,0.579890036,0,0,0,0.042529831,0,0.051896006,0,0.0000000239,0.047640534,4.2E-14,3.55E-12,1.13E-10,0.00000000201,10.80880457,126.8626607,13.06383537,16.53981468,27.11333203,0.003540229,76.01678076,2.732746965,1.609065865,3.37793728,2.866799388,60.46327768,2.866799422,60.46327433,2.891905447,60.85976131,941.5034106,0.329009466,26.45813508,224.6427558,0.897833746,235.1264568,3.022166282,70.67855364,0.224424891,164.3705313,0.224424891,0.247041008,0.021264916,0,1,0,119,209,20.35
alloy_607,976,96.67562248,0,0,0,0,0,0,0,0,0,0,0.385638067,0,0,0,0,0,1.232317641,0.446062044,0,0,0,0,0,0,1.260359764,0,0,0,0,0,0,0,0.0000000229,1.21E-16,4.01E-14,3.33E-12,1.07E-10,0.00000000191,22.87313865,129.3731646,13.11550996,16.55654646,27.2268339,0.007694496,76.21258386,2.747778556,1.610808804,3.380750036,2.893551411,60.59037109,2.89355146,60.59037045,2.917818701,60.9600654,947.0862547,0.328558607,26.8858975,224.6075038,0.895243883,234.5028229,3.048973948,71.2504787,0.300422899,164.5514811,0.300422899,0,0,0,1,0,206.84271,358.527364,18
alloy_608,977,96.58502089,0,0,0,0,0,0,0,0,0,0,0.428532495,0,0,0,0,0,1.232449231,0.396541934,0,0,0,0,0,0,1.357455451,0,0,0,0,0,0,0,0.0000000228,1.2E-16,4.01E-14,3.33E-12,1.06E-10,0.0000000019,24.62077245,129.6857638,13.11740029,16.55969226,27.22974882,0.008287266,76.23936035,2.74804759,1.611244092,3.382227187,2.891884991,60.56591238,2.891885041,60.56591172,2.916154871,60.93564616,947.709932,0.328553912,26.92112006,224.6133665,0.895048782,234.6011142,3.051394339,71.27105414,0.308111269,164.5122408,0.308111269,0,0,0,1,0,205,360,
alloy_609,978,97.43683493,0,0,0,0,0,0,0,0,0,0,1.741989263,0,0,0,0,0,0.56930904,0.251866763,0,0,0,0,0,0,0,0,0,0,0,0,0,0,0.0000000229,1.21E-16,4.02E-14,3.34E-12,1.07E-10,0.00000000191,0.1890594,126.0291033,13.3032492,16.40923056,27.67226687,0,76.9922778,2.838826383,1.613192722,3.379855206,2.864740344,60.29539777,2.864740393,60.29539713,2.875951799,60.46618939,942.2764092,0.329744982,26.46548921,224.8033649,0.890741185,238.8184686,3.143740721,71.22525575,0.173918126,163.9609217,0.173918126,0,0,0,1,0,275.79028,427.474934,22
alloy_610,979,96.72583424,0,0,0,0,0,0,0,0,0,0,1.743963906,0,0,0,0,0,0.68394526,0.353013175,0,0,0,0,0,0,0.493243414,0,0,0,0,0,0,0,0.0000000228,1.2E-16,3.99E-14,3.32E-12,1.06E-10,0.0000000019,9.067752767,127.7940686,13.31948879,16.43065384,27.70368375,0.003011251,77.0985722,2.840227629,1.614224258,3.383342849,2.875084365,60.37982704,2.875084418,60.37982635,2.888553208,60.58500952,946.5817649,0.329371786,26.77359244,224.7696008,0.889506701,238.06298,3.151730621,71.62319494,0.240063997,163.8452048,0.240063997,0,0,0,1,0,275,425,
alloy_611,980,96.4158835,0,0,0,0,0,0,0,0,0,0.026741077,1.750454007,0,0,0.174286078,0,0,0.686490596,0.354326914,0,0,0,0,0,0,0.495078978,0,0,0,0.043571637,0,0.053167216,0,0.0000000235,0.048807504,4.13E-14,3.49E-12,1.12E-10,0.00000000198,9.151939572,128.0128807,13.35923634,16.42048749,27.79290225,0.003022457,77.30057622,2.854152463,1.614627544,3.384610616,2.875143959,60.47057082,2.875144004,60.47056978,2.891852812,60.73947086,948.8042839,0.329220753,26.91475241,224.7454882,0.888126303,237.5976824,3.167032583,71.97111431,0.246486601,163.4081207,0.246486601,0.176152599,0.021785818,0,1,0,232.5,400,12.95
alloy_612,981,96.30753219,0,0,0,0,0,0,0,0,0,0,1.924364071,0,0,0,0,0,0.571738135,0.404706261,0,0,0,0,0,0,0.791659341,0,0,0,0,0,0,0,0.0000000226,1.19E-16,3.97E-14,3.3E-12,1.06E-10,0.00000000189,14.43871363,128.9887254,13.35866221,16.42417376,27.79041782,0.00483308,77.34783286,2.853981919,1.61591843,3.389090144,2.879705908,60.37173814,2.879705966,60.37173742,2.890965184,60.54325848,949.910283,0.329244146,27.01072739,224.8062179,0.88766791,238.0686427,3.172336588,72.00470353,0.27058196,163.7768329,0.27058196,0,0,0,1,0,290,425,
alloy_613,982,96.20842139,0,0,0,0,0,0,0,0,0,0,1.92444192,0,0,0,0,0,0.571761264,0.404722634,0,0,0,0,0,0,0.890652788,0,0,0,0,0,0,0,0.0000000226,1.19E-16,3.97E-14,3.3E-12,1.05E-10,0.00000000189,16.22042203,129.3211286,13.35966634,16.42782653,27.79154908,0.005437435,77.36946098,2.853584317,1.616205657,3.390317228,2.880689876,60.37175319,2.880689935,60.37175246,2.891949607,60.54328046,950.6566521,0.329194635,27.0638116,224.8081893,0.887479384,237.9815999,3.173333174,72.06416148,0.27942694,163.7745128,0.27942694,0,0,0,1,0,289.579794,427.474934,20
alloy_614,983,97.78245212,0,0,0,0,0,0,0,0,0,0.101796665,0.117466315,0,0,0.170118899,0,0,1.116794252,0.037055871,0,0,0,0,0,0,0.579890036,0,0,0,0.042529831,0,0.051896006,0,0.0000000239,0.047640534,4.2E-14,3.55E-12,1.13E-10,0.00000000201,10.80880457,126.8626607,13.06383537,16.53981468,27.11333203,0.003540229,76.01678076,2.732746965,1.609065865,3.37793728,2.866799388,60.46327768,2.866799422,60.46327433,2.891905447,60.85976131,941.5034106,0.329009466,26.45813508,224.6427558,0.897833746,235.1264568,3.022166282,70.67855364,0.224424891,164.3705313,0.224424891,0.247041008,0.021264916,0,1,0,119,209,20.35
alloy_615,984,97.78245212,0,0,0,0,0,0,0,0,0,0.101796665,0.117466315,0,0,0.170118899,0,0,1.116794252,0.037055871,0,0,0,0,0,0,0.579890036,0,0,0,0.042529831,0,0.051896006,0,0.0000000239,0.047640534,4.2E-14,3.55E-12,1.13E-10,0.00000000201,10.80880457,126.8626607,13.06383537,16.53981468,27.11333203,0.003540229,76.01678076,2.732746965,1.609065865,3.37793728,2.866799388,60.46327768,2.866799422,60.46327433,2.891905447,60.85976131,941.5034106,0.329009466,26.45813508,224.6427558,0.897833746,235.1264568,3.022166282,70.67855364,0.224424891,164.3705313,0.224424891,0.247041008,0.021264916,0,1,0,119,209,20.35
alloy_616,985,98.83932263,0,0,0,0,0,0,0,0,0,0,0,0,0,0,0,0,0.776622594,0,0,0,0,0,0,0,0.384054776,0,0,0,0,0,0,0,0.0000000233,1.23E-16,4.08E-14,3.39E-12,1.08E-10,0.00000000194,7.094709396,125.6413056,12.99607432,16.53193743,26.96352718,0.002344654,75.76530868,2.711354803,1.608783891,3.380161774,2.862223822,60.23299016,2.862223864,60.23298961,2.877517671,60.46597599,936.2826556,0.329497324,26.13595733,224.7669281,0.900202243,236.0329675,2.996074322,70.03627722,0.173791185,165.3139373,0.173791185,0,0,0,1,0,144.789897,186.158439,12
alloy_617,986,98.83932263,0,0,0,0,0,0,0,0,0,0,0,0,0,0,0,0,0.776622594,0,0,0,0,0,0,0,0.384054776,0,0,0,0,0,0,0,0.0000000233,1.23E-16,4.08E-14,3.39E-12,1.08E-10,0.00000000194,7.094709396,125.6413056,12.99607432,16.53193743,26.96352718,0.002344654,75.76530868,2.711354803,1.608783891,3.380161774,2.862223822,60.23299016,2.862223864,60.23298961,2.877517671,60.46597599,936.2826556,0.329497324,26.13595733,224.7669281,0.900202243,236.0329675,2.996074322,70.03627722,0.173791185,165.3139373,0.173791185,0,0,0,1,0,144.789897,186.158439,12
alloy_618,987,98.83932263,0,0,0,0,0,0,0,0,0,0,0,0,0,0,0,0,0.776622594,0,0,0,0,0,0,0,0.384054776,0,0,0,0,0,0,0,0.0000000233,1.23E-16,4.08E-14,3.39E-12,1.08E-10,0.00000000194,7.094709396,125.6413056,12.99607432,16.53193743,26.96352718,0.002344654,75.76530868,2.711354803,1.608783891,3.380161774,2.862223822,60.23299016,2.862223864,60.23298961,2.877517671,60.46597599,936.2826556,0.329497324,26.13595733,224.7669281,0.900202243,236.0329675,2.996074322,70.03627722,0.173791185,165.3139373,0.173791185,0,0,0,1,0,145,185,12
alloy_619,988,98.83932263,0,0,0,0,0,0,0,0,0,0,0,0,0,0,0,0,0.776622594,0,0,0,0,0,0,0,0.384054776,0,0,0,0,0,0,0,0.0000000233,1.23E-16,4.08E-14,3.39E-12,1.08E-10,0.00000000194,7.094709396,125.6413056,12.99607432,16.53193743,26.96352718,0.002344654,75.76530868,2.711354803,1.608783891,3.380161774,2.862223822,60.23299016,2.862223864,60.23298961,2.877517671,60.46597599,936.2826556,0.329497324,26.13595733,224.7669281,0.900202243,236.0329675,2.996074322,70.03627722,0.173791185,165.3139373,0.173791185,0,0,0,1,0,145,185,12
alloy_620,989,98.6584243,0,0,0,0,0,0,0,0,0,0.02600115,0.02127523,0,0,0.084731762,0,0,0.750932257,0.024608755,0,0,0,0,0,0,0.385104112,0,0,0,0.028244005,0,0.02067843,0,0.0000000235,0.018982799,4.13E-14,3.46E-12,1.11E-10,0.00000000197,7.161750905,125.8267781,13.02263136,16.52337136,27.02369396,0.002351061,75.91036555,2.720969214,1.609098849,3.381492622,2.863464051,60.28535434,2.86346409,60.28535319,2.879563111,60.54180607,937.8300488,0.329405054,26.23574516,224.7613604,0.899246475,235.7756725,3.006188209,70.28225798,0.178981269,165.0896755,0.178981269,0.085858356,0.014122002,0,1,0,119,162.5,9.75
alloy_621,990,98.51528114,0,0,0,0,0,0,0,0,0,0.026016268,0.021287601,0,0,0.084781054,0,0,0.55656972,0.024623064,0,0,0,0,0,0,0.722490269,0,0,0,0.028260428,0,0.020690454,0,0.0000000235,0.018993837,4.12E-14,3.45E-12,1.1E-10,0.00000000196,13.23253452,126.946468,13.02796413,16.52430568,27.03266301,0.004410803,76.06368248,2.721385402,1.610660493,3.389330712,2.866201831,60.22708055,2.866201875,60.22707937,2.8784743,60.42524165,940.3935983,0.329314047,26.43413313,224.8283527,0.89837167,235.6360451,3.011511422,70.53341927,0.214829159,165.2587634,0.214829159,0.085922767,0.014130214,0,1,0,260,281.5,12.2
alloy_622,991,98.29006786,0,0,0,0,0,0,0,0,0,0.078228731,0.064010026,0,0,0.084976444,0,0,0.613637616,0.123399105,0,0,0,0,0,0,0.675878347,0,0,0,0.028325558,0,0.041476318,0,0.0000000237,0.03807526,4.17E-14,3.51E-12,1.12E-10,0.00000000199,12.48834226,127.0434776,13.05492428,16.51820982,27.09497862,0.004126237,76.14374418,2.731096974,1.610453549,3.387207689,2.870758289,60.31504507,2.870758332,60.31504222,2.884625984,60.53661821,941.3991876,0.329160409,26.51588709,224.7974578,0.897553879,235.3742056,3.021290982,70.76058007,0.216760298,165.0555334,0.216760298,0.138330619,0.014162779,0,1,0,216.5,276,9.75
alloy_623,992,97.99730627,0,0,0,0,0,0,0,0,0,0.026051841,0.042633416,0,0,0.12128141,0,0,0.473730947,0.049313463,0,0,0,0,0,0,1.205796555,0,0,0,0.042448603,0,0.041437489,0,0.0000000236,0.038039615,4.16E-14,3.5E-12,1.12E-10,0.00000000199,21.93133406,128.6212958,13.04955665,16.5332417,27.07642643,0.007361388,76.26545162,2.725790993,1.612436372,3.396895393,2.871968019,60.23588496,2.871968066,60.23588384,2.883406258,60.42678153,944.6930077,0.329055252,26.74497551,224.8519294,0.896817281,235.1434211,3.023703354,70.95447422,0.264790232,165.2078422,0.264790232,0.122458695,0.021224302,0,1,0,185,221,13.2
alloy_624,993,96.07462544,0,0,0,0,0,0,0,0,0,0.12048855,0.043817216,0,0,0.09971923,0,0,1.374734292,0.139377608,0,0,0,0,0,0,0.173498957,0,0,0,0.014542424,0,1.916464384,0.042731903,0.0000000502,1.759314304,9.48E-14,9.84E-12,3.15E-10,0.00000000495,3.52552509,123.2047935,13.37658633,16.50761276,27.82556076,0.001059211,75.65490642,2.819455238,1.607338771,3.329776673,2.864433408,61.13956117,2.864433426,61.13955707,2.936939112,62.16351311,934.0547483,0.32754141,26.54726467,223.9626652,0.889426077,232.7158503,3.178723284,71.10017238,0.203229154,161.4272149,0.203229154,0.202542892,0.050003115,0,1,0,315,375,14.05
