Repository: mahata-lab/Lightweight-Alloy-Machine-Learning

# ML-Guided Microalloying of Al₉₂(Ti,Fe,Co,Ni)₂ for Additive Manufacturing

This repository contains the analysis and plotting scripts used to explore ML-guided
microalloying around the ultrastrong Al₉₂Ti₂Fe₂Co₂Ni₂ alloy system for additive
manufacturing. It builds on the trained models from the main Al-alloy ICME paper and
uses them to:

- generate microalloying design spaces around Al₉₂Ti₂Fe₂Co₂Ni₂  
- predict yield strength (YS), ultimate tensile strength (UTS), elongation (El), and a
  strength–ductility quality index **Q**  
- identify top-Q candidate alloys under different microalloying scenarios  
- visualize strength–ductility maps, Q vs dopant content, and composition fingerprints

File: AM_Casting_MLReady_Cleaned_Final_v4.csv (part 15 of 21)
Alloy Name,Serial Number,Al,Ag,B,Be,Bi,C,Ca,Cd,Ce,Co,Cr,Cu,Er,Eu,Fe,Ga,Li,Mg,Mn,Mo,Nb,Ni,O,Pb,Sc,Si,Sn,Ta,Te,Ti,V,Zn,Zr,D @ 1000K (cm²/s)_weighted,D @ 500K (cm²/s)_weighted,D @ 600K (cm²/s)_weighted,D @ 700K (cm²/s)_weighted,D @ 800K (cm²/s)_weighted,D @ 900K (cm²/s)_weighted,D0 (cm²/s)_weighted,Q (kJ/mol)_weighted,atomic_number_weighted,atomic_volume_elemental_phase_A3_per_atom_mp_weighted,atomic_weight_weighted,band_gap_elemental_phase_eV_mp_weighted,bulk_modulus_vrh_elemental_phase_GPa_mp_weighted,density_elemental_phase_g_cm3_mp_weighted,electronegativity_weighted,formation_energy_eV_atom,lattice_a_elemental_phase_A_mp_weighted,lattice_alpha_elemental_phase_deg_mp_weighted,lattice_b_elemental_phase_A_mp_weighted,lattice_beta_elemental_phase_deg_mp_weighted,lattice_c_elemental_phase_A_mp_weighted,lattice_gamma_elemental_phase_deg_mp_weighted,melting_point_K_weighted,poisson_ratio_homogeneous_elemental_phase_mp_weighted,shear_modulus_vrh_elemental_phase_GPa_mp_weighted,space_group_number_elemental_phase_mp_weighted,specific_heat_J_gK_weighted,thermal_conductivity_W_mK_weighted,valence_electrons_weighted,young_modulus_vrh_elemental_phase_GPa_mp_weighted,Size_Mismatch_δ,SFE_weighted_mJ_m2,Size_Mismatch_δ.1,Total_Excess_Solute,L12_Score,Ternary_L12_Avg,Ternary_ThreePhase_Avg,Process,YS,UTS,Elongation
alloy_694,1063,97.52420194,0,0,0.013568556,0,0,0,0,0,0,0.078392275,0.117597048,0,0,0.340616505,0.011692224,0,1.118037366,0.074194269,0,0,0,0,0,0,0.580535478,0,0,0,0.08515438,0.056009959,0,0,0.0000000352,0.021574011,0.00000000782,0.00000000911,0.0000000103,0.0000000131,10.78159799,127.1607227,13.08939544,16.52999993,27.17206006,0.003544169,76.23861877,2.742919094,1.609384059,3.381777826,2.868986201,60.55865671,2.869033163,60.55865459,2.89473161,60.98937596,944.1961414,0.328974428,26.57516429,224.6261011,0.896951362,234.6340475,3.028219167,70.9725098,0.231860803,164.1900661,0.231860803,0.394691762,0.04257719,0,1,0,322,365,16.5
alloy_695,1064,97.40260886,0,0,0,0,0,0,0,0,0,0.065303094,0.021373483,0,0,0.12160443,0,0,1.005867171,0.346113829,0,0,0,0,0,0,0.9672068,0,0,0,0.02837444,0,0.041547895,0,0.0000000236,0.038140968,4.15E-14,3.49E-12,1.12E-10,0.00000000198,17.712706,128.2389371,13.07717557,16.54538183,27.1417969,0.005904798,76.14073186,2.734483073,1.609938551,3.382590321,2.886083212,60.55004029,2.886083253,60.55003794,2.90825281,60.89645024,944.8371429,0.328676215,26.75442607,224.6647854,0.896645864,234.1807122,3.027230197,71.12149323,0.264209805,164.7049564,0.264209805,0.162032968,0.01418722,0,1,0,260,319.5,9.75
alloy_696,1065,97.29106884,0,0,0,0,0,0,0,0,0,0,0.11946807,0,0,0,0,0,0.892434592,0.345467525,0,0,0,0,0,0,1.35156097,0,0,0,0,0,0,0,0.0000000229,1.21E-16,4.02E-14,3.34E-12,1.07E-10,0.00000000191,24.51038143,129.3368793,13.06516226,16.55661354,27.11145652,0.00825128,76.15720738,2.728919227,1.6113814,3.388477356,2.889190794,60.43864084,2.889190845,60.4386402,2.906765176,60.70637026,946.0906985,0.328702818,26.85349833,224.7227391,0.896442705,234.4919049,3.02796741,71.10170721,0.292820143,165.0941532,0.292820143,0,0,0,1,0,350,380,10
alloy_697,1066,97.68930068,0,0,0,0,0,0,0,0,0,0.052382717,0.160731504,0,0,0.24386174,0,0,0.672378137,0.24788778,0,0,0,0,0,0,0.775842413,0,0,0,0,0.053466526,0.104148508,0,0.0000000245,0.09560833,4.33E-14,3.7E-12,1.18E-10,0.00000000208,14.24515746,127.7107372,13.11701424,16.50642235,27.23506094,0.004736518,76.41836122,2.753421328,1.611165237,3.38741961,2.876472042,60.47091929,2.876472079,60.4709177,2.895910063,60.75135402,944.5894757,0.328938554,26.73419536,224.768951,0.895388424,234.7749298,3.048015939,71.23505812,0.240311206,164.6563286,0.240311206,0.271369901,0,0,1,0,324,345,12
alloy_698,1067,97.68930068,0,0,0,0,0,0,0,0,0,0.052382717,0.160731504,0,0,0.24386174,0,0,0.672378137,0.24788778,0,0,0,0,0,0,0.775842413,0,0,0,0,0.053466526,0.104148508,0,0.0000000245,0.09560833,4.33E-14,3.7E-12,1.18E-10,0.00000000208,14.24515746,127.7107372,13.11701424,16.50642235,27.23506094,0.004736518,76.41836122,2.753421328,1.611165237,3.38741961,2.876472042,60.47091929,2.876472079,60.4709177,2.895910063,60.75135402,944.5894757,0.328938554,26.73419536,224.768951,0.895388424,234.7749298,3.048015939,71.23505812,0.240311206,164.6563286,0.240311206,0.271369901,0,0,1,0,296,338,13
alloy_699,1068,97.68930068,0,0,0,0,0,0,0,0,0,0.052382717,0.160731504,0,0,0.24386174,0,0,0.672378137,0.24788778,0,0,0,0,0,0,0.775842413,0,0,0,0,0.053466526,0.104148508,0,0.0000000245,0.09560833,4.33E-14,3.7E-12,1.18E-10,0.00000000208,14.24515746,127.7107372,13.11701424,16.50642235,27.23506094,0.004736518,76.41836122,2.753421328,1.611165237,3.38741961,2.876472042,60.47091929,2.876472079,60.4709177,2.895910063,60.75135402,944.5894757,0.328938554,26.73419536,224.768951,0.895388424,234.7749298,3.048015939,71.23505812,0.240311206,164.6563286,0.240311206,0.271369901,0,0,1,0,296,338,13
alloy_700,1069,89.5720198,0,0,0,0,0,0,0,0,0.16954968,0,0,0,0,0,0,10.25843052,0,0,0,0,0,0,0,0,0,0,0,0,0,0,0,0,0.00000976,0.00000000444,0.0000000535,0.000000315,0.00000124,0.00000383,0.182249898,117.2239536,11.9978939,16.86534535,24.97838165,0,69.50835183,2.50966204,1.545829672,3.21114712,2.878171669,61.88912521,2.878171521,61.88912453,3.348699213,60.00000182,885.667045,0.333043619,23.84843699,218.947526,1.174112099,221.1749026,2.80500437,63.55743579,0.197321332,153.869633,0.197321332,0.151232454,10.25843052,0,0,0,324,400,5
alloy_701,1070,97.44649619,0,0,0,0,0,0,0,0,0,0,0.342130003,0,0,0.14599109,0,0,1.118133777,0.173134889,0,0,0,0,0,0,0.774114052,0,0,0,0,0,0,0,0.000000023,1.21E-16,4.04E-14,3.36E-12,1.07E-10,0.00000000192,14.12248737,127.5952354,13.09105563,16.53650404,27.17441158,0.004725966,76.14269619,2.743850764,1.610100006,3.379405816,2.874219602,60.46489288,2.874219641,60.46489269,2.898539936,60.82875621,942.9326429,0.329002998,26.56307819,224.6608497,0.896741954,235.3487546,3.038155153,70.81767308,0.250151061,164.4874937,0.250151061,0.131496452,0,0,1,0,331,358,8
alloy_702,1071,89.5720198,0,0,0,0,0,0,0,0,0.16954968,0,0,0,0,0,0,10.25843052,0,0,0,0,0,0,0,0,0,0,0,0,0,0,0,0,0.00000976,0.00000000444,0.0000000535,0.000000315,0.00000124,0.00000383,0.182249898,117.2239536,11.9978939,16.86534535,24.97838165,0,69.50835183,2.50966204,1.545829672,3.21114712,2.878171669,61.88912521,2.878171521,61.88912453,3.348699213,60.00000182,885.667045,0.333043619,23.84843699,218.947526,1.174112099,221.1749026,2.80500437,63.55743579,0.197321332,153.869633,0.197321332,0.151232454,10.25843052,0,0,0,324,400,5
alloy_703,1072,97.47525885,0,0,0,0,0,0,0,0,0,0.102022643,0.117727079,0,0,0.340993137,0,0,1.11927362,0.074276308,0,0,0,0,0,0,0.581177397,0,0,0,0.085248539,0,0.104022428,0,0.0000000245,0.095492589,4.34E-14,3.71E-12,1.19E-10,0.00000000209,10.83543724,127.0350021,13.10327631,16.52977523,27.20211073,0.003548088,76.20479712,2.746536479,1.609407568,3.378814655,2.868650976,60.56221855,2.868651003,60.56221568,2.896933301,61.02116838,943.5390731,0.328863486,26.59082772,224.6151958,0.896478493,234.6155644,3.037333096,71.00736845,0.231499188,163.9885097,0.231499188,0.41879292,0.042624269,0,1,0,,310,12
alloy_704,1073,97.42136609,0,0,0,0,0,0,0,0,0,0,0.415240676,0,0,0.06819619,0,0,1.09684895,0.252530422,0,0,0,0,0,0,0.745817673,0,0,0,0,0,0,0,0.000000023,1.21E-16,4.04E-14,3.35E-12,1.07E-10,0.00000000192,13.61211336,127.5484866,13.10209735,16.53147024,27.20114197,0.004553217,76.15385202,2.748283146,1.610075036,3.378462673,2.877921199,60.47444688,2.877921241,60.47444646,2.900595973,60.81677824,942.8140694,0.329000573,26.56442581,224.6574186,0.896413927,235.4506578,3.043219968,70.84181834,0.248094072,164.5553723,0.248094072,0.053701552,0,0,1,0,360,405,8
alloy_705,1074,97.42136609,0,0,0,0,0,0,0,0,0,0,0.415240676,0,0,0.06819619,0,0,1.09684895,0.252530422,0,0,0,0,0,0,0.745817673,0,0,0,0,0,0,0,0.000000023,1.21E-16,4.04E-14,3.35E-12,1.07E-10,0.00000000192,13.61211336,127.5484866,13.10209735,16.53147024,27.20114197,0.004553217,76.15385202,2.748283146,1.610075036,3.378462673,2.877921199,60.47444688,2.877921241,60.47444646,2.900595973,60.81677824,942.8140694,0.329000573,26.56442581,224.6574186,0.896413927,235.4506578,3.043219968,70.84181834,0.248094072,164.5553723,0.248094072,0.053701552,0,0,1,0,365,412,9
alloy_706,1075,97.42136609,0,0,0,0,0,0,0,0,0,0,0.415240676,0,0,0.06819619,0,0,1.09684895,0.252530422,0,0,0,0,0,0,0.745817673,0,0,0,0,0,0,0,0.000000023,1.21E-16,4.04E-14,3.35E-12,1.07E-10,0.00000000192,13.61211336,127.5484866,13.10209735,16.53147024,27.20114197,0.004553217,76.15385202,2.748283146,1.610075036,3.378462673,2.877921199,60.47444688,2.877921241,60.47444646,2.900595973,60.81677824,942.8140694,0.329000573,26.56442581,224.6574186,0.896413927,235.4506578,3.043219968,70.84181834,0.248094072,164.5553723,0.248094072,0.053701552,0,0,1,0,375,420,9
alloy_707,1076,97.42136609,0,0,0,0,0,0,0,0,0,0,0.415240676,0,0,0.06819619,0,0,1.09684895,0.252530422,0,0,0,0,0,0,0.745817673,0,0,0,0,0,0,0,0.000000023,1.21E-16,4.04E-14,3.35E-12,1.07E-10,0.00000000192,13.61211336,127.5484866,13.10209735,16.53147024,27.20114197,0.004553217,76.15385202,2.748283146,1.610075036,3.378462673,2.877921199,60.47444688,2.877921241,60.47444646,2.900595973,60.81677824,942.8140694,0.329000573,26.56442581,224.6574186,0.896413927,235.4506578,3.043219968,70.84181834,0.248094072,164.5553723,0.248094072,0.053701552,0,0,1,0,351,391,10
alloy_708,1077,97.42136609,0,0,0,0,0,0,0,0,0,0,0.415240676,0,0,0.06819619,0,0,1.09684895,0.252530422,0,0,0,0,0,0,0.745817673,0,0,0,0,0,0,0,0.000000023,1.21E-16,4.04E-14,3.35E-12,1.07E-10,0.00000000192,13.61211336,127.5484866,13.10209735,16.53147024,27.20114197,0.004553217,76.15385202,2.748283146,1.610075036,3.378462673,2.877921199,60.47444688,2.877921241,60.47444646,2.900595973,60.81677824,942.8140694,0.329000573,26.56442581,224.6574186,0.896413927,235.4506578,3.043219968,70.84181834,0.248094072,164.5553723,0.248094072,0.053701552,0,0,1,0,357,415,10
alloy_709,1078,97.42136609,0,0,0,0,0,0,0,0,0,0,0.415240676,0,0,0.06819619,0,0,1.09684895,0.252530422,0,0,0,0,0,0,0.745817673,0,0,0,0,0,0,0,0.000000023,1.21E-16,4.04E-14,3.35E-12,1.07E-10,0.00000000192,13.61211336,127.5484866,13.10209735,16.53147024,27.20114197,0.004553217,76.15385202,2.748283146,1.610075036,3.378462673,2.877921199,60.47444688,2.877921241,60.47444646,2.900595973,60.81677824,942.8140694,0.329000573,26.56442581,224.6574186,0.896413927,235.4506578,3.043219968,70.84181834,0.248094072,164.5553723,0.248094072,0.053701552,0,0,1,0,362,411,12
alloy_710,1079,97.44580185,0,0,0,0,0,0,0,0,0,0.130833162,0.117758493,0,0,0.341084127,0,0,1.119572286,0.074296128,0,0,0,0,0,0,0.581332478,0,0,0,0.085271286,0,0.104050185,0,0.0000000245,0.09551807,4.34E-14,3.71E-12,1.19E-10,0.00000000209,10.89004087,127.114224,13.10647003,16.52881577,27.20937158,0.003549035,76.22902974,2.747659972,1.609421801,3.379016032,2.868686873,60.571004,2.8686869,60.5710002,2.896976745,61.03007538,943.9005523,0.328828643,26.61660251,224.6162444,0.896348028,234.5737392,3.038206557,71.06779435,0.232211315,163.9427712,0.232211315,0.447717178,0.042635643,0,1,0,276,365,14
alloy_711,1080,97.15007295,0,0,0,0,0,0,0,0,0,0.114822991,0.247694228,0,0,0.136066072,0.007784488,0,1.473853837,0.009879461,0,0,0,0,0,0,0.7633589,0,0,0,0.027213296,0.069253778,0,0,0.0000000311,0.00000000422,0.00000000521,0.00000000607,0.00000000692,0.00000000939,14.13740007,127.7523667,13.07480656,16.56228884,27.1360816,0.004660306,76.01288974,2.734756246,1.608871692,3.375666527,2.867895809,60.56707558,2.867895844,60.5670717,2.898602883,61.04617839,943.8924063,0.328889309,26.53236872,224.5486023,0.897455899,234.9239121,3.025010969,70.73064639,0.255836858,164.06056,0.255836858,0.226014507,0.013606648,0,1,0,373,408,11.7
alloy_712,1081,96.97969515,0,0,0,0,0,0,0,0,0,0.112174522,0.328721577,0,0,0.099585308,0,0,1.601702968,0,0,0,0,0,0,0,0.864518541,0,0,0,0.013601936,0,0,0,0.000000023,1.21E-16,4.04E-14,3.36E-12,1.07E-10,0.00000000192,15.9539925,128.0014957,13.07173307,16.57362644,27.12670196,0.005277886,75.93461008,2.732962757,1.608920941,3.372818072,2.868514407,60.54812457,2.868514444,60.54812066,2.901388684,61.05210056,943.6206975,0.328784128,26.54959886,224.5246082,0.897598372,235.1352176,3.027406402,70.69663526,0.268789792,163.9480015,0.268789792,0.186885275,0.006800968,0,1,0,373,408,11.7
alloy_713,1082,96.97969515,0,0,0,0,0,0,0,0,0,0.112174522,0.328721577,0,0,0.099585308,0,0,1.601702968,0,0,0,0,0,0,0,0.864518541,0,0,0,0.013601936,0,0,0,0.000000023,1.21E-16,4.04E-14,3.36E-12,1.07E-10,0.00000000192,15.9539925,128.0014957,13.07173307,16.57362644,27.12670196,0.005277886,75.93461008,2.732962757,1.608920941,3.372818072,2.868514407,60.54812457,2.868514444,60.54812066,2.901388684,61.05210056,943.6206975,0.328784128,26.54959886,224.5246082,0.897598372,235.1352176,3.027406402,70.69663526,0.268789792,163.9480015,0.268789792,0.186885275,0.006800968,0,1,0,373,408,11.7
alloy_714,1083,97.07711629,0,0,0,0,0,0,0,0,0,0.026155632,0.117708881,0,0,0.121764452,0,0,0.951235486,0.346569159,0,0,0,0,0,0,1.307446942,0,0,0,0,0,0.052003159,0,0.0000000236,0.0477389,4.16E-14,3.51E-12,1.12E-10,0.00000000199,23.76604925,129.3387768,13.09153087,16.55080005,27.1707283,0.007981964,76.25615012,2.738318915,1.611373065,3.387026493,2.888443077,60.5168035,2.888443122,60.51680238,2.910269597,60.84148059,947.0204548,0.328578603,26.92506512,224.6933362,0.895670571,234.186651,3.038394767,71.30700749,0.294222914,164.7408792,0.294222914,0.123045528,0,0,1,0,336,357.5,7.32
alloy_715,1084,97.27160439,0,0,0,0,0,0,0,0,0,0.052375224,0.16070851,0,0,0.243826854,0,0,0.896375933,0.247852318,0,0,0,0,0,0,0.969664281,0,0,0,0,0.053458877,0.104133609,0,0.0000000244,0.095594653,4.32E-14,3.7E-12,1.18E-10,0.00000000208,17.73544142,128.3762961,13.11669589,16.52686321,27.23119379,0.0059198,76.3687002,2.750569018,1.611055194,3.38561178,2.879103781,60.53808012,2.879103818,60.53807852,2.902951834,60.88570293,946.0257646,0.328752102,26.81786989,224.7033936,0.895289524,234.423071,3.047707459,71.29521766,0.265756018,164.4541426,0.265756018,0.271327522,0,0,1,0,372,386,11
alloy_716,1085,97.27160439,0,0,0,0,0,0,0,0,0,0.052375224,0.16070851,0,0,0.243826854,0,0,0.896375933,0.247852318,0,0,0,0,0,0,0.969664281,0,0,0,0,0.053458877,0.104133609,0,0.0000000244,0.095594653,4.32E-14,3.7E-12,1.18E-10,0.00000000208,17.73544142,128.3762961,13.11669589,16.52686321,27.23119379,0.0059198,76.3687002,2.750569018,1.611055194,3.38561178,2.879103781,60.53808012,2.879103818,60.53807852,2.902951834,60.88570293,946.0257646,0.328752102,26.81786989,224.7033936,0.895289524,234.423071,3.047707459,71.29521766,0.265756018,164.4541426,0.265756018,0.271327522,0,0,1,0,352,379,12
alloy_717,1086,97.27160439,0,0,0,0,0,0,0,0,0,0.052375224,0.16070851,0,0,0.243826854,0,0,0.896375933,0.247852318,0,0,0,0,0,0,0.969664281,0,0,0,0,0.053458877,0.104133609,0,0.0000000244,0.095594653,4.32E-14,3.7E-12,1.18E-10,0.00000000208,17.73544142,128.3762961,13.11669589,16.52686321,27.23119379,0.0059198,76.3687002,2.750569018,1.611055194,3.38561178,2.879103781,60.53808012,2.879103818,60.53807852,2.902951834,60.88570293,946.0257646,0.328752102,26.81786989,224.7033936,0.895289524,234.423071,3.047707459,71.29521766,0.265756018,164.4541426,0.265756018,0.271327522,0,0,1,0,352,379,12
alloy_718,1087,97.26122011,0,0,0,0,0,0,0,0,0,0.026205195,0.364517416,0,0,0.12199533,0,0,1.121222889,0.248018879,0,0,0,0,0,0,0.776252747,0,0,0,0.028465651,0,0.052101784,0,0.0000000237,0.047829437,4.18E-14,3.53E-12,1.13E-10,0.000000002,14.20781819,127.6736582,13.11479653,16.53239577,27.22906,0.004739023,76.19518136,2.751311946,1.610078161,3.37836991,2.87842656,60.52769909,2.878426599,60.52769798,2.903110685,60.9119866,943.7593229,0.328876649,26.63242638,224.6282026,0.895929078,235.085264,3.047492186,70.98129569,0.253133712,164.3458204,0.253133712,0.123325969,0.014232825,0,1,0,351,395.5,8.74
alloy_719,1088,89.38115024,0,0,0,0,0,0,0,0,0.339781552,0,0,0,0,0,0,10.27906821,0,0,0,0,0,0,0,0,0,0,0,0,0,0,0,0,0.00000978,0.00000000445,0.0000000537,0.000000316,0.00000124,0.00000384,0.184002153,117.4895283,12.0196626,16.85657209,25.02863494,0,69.67197848,2.519952813,1.54615928,3.212486215,2.87758494,61.89292569,2.877584792,61.89292501,3.349059078,60.0000018,886.9886655,0.333015764,23.92905391,218.9353498,1.173848076,220.9103156,2.814805529,63.78062296,0.204795701,153.614178,0.204795701,0.321464327,10.27906821,0,0,0,349,440,6
alloy_720,1089,89.38115024,0,0,0,0,0,0,0,0,0.339781552,0,0,0,0,0,0,10.27906821,0,0,0,0,0,0,0,0,0,0,0,0,0,0,0,0,0.00000978,0.00000000445,0.0000000537,0.000000316,0.00000124,0.00000384,0.184002153,117.4895283,12.0196626,16.85657209,25.02863494,0,69.67197848,2.519952813,1.54615928,3.212486215,2.87758494,61.89292569,2.877584792,61.89292501,3.349059078,60.0000018,886.9886655,0.333015764,23.92905391,218.9353498,1.173848076,220.9103156,2.814805529,63.78062296,0.204795701,153.614178,0.204795701,0.321464327,10.27906821,0,0,0,349,440,6
alloy_721,1090,97.67949362,0,0,0,0.071880022,0,0,0,0,0,0.047274036,0.118193805,0,0,0.171172511,0,0,1.12371091,0.037285401,0,0,0,0,0.072497524,0,0.583481477,0,0,0,0.042793268,0,0.05221743,0,0.0000000365,0.047935601,2.68E-13,1.29E-11,2.8E-10,0.00000000379,10.77590168,126.6952023,13.1585032,16.56713432,27.36183519,0.003562154,75.88332763,2.741609541,1.609849193,3.375600894,2.868737846,60.44641104,2.868737881,60.44640942,2.893999388,60.84535199,940.3448297,0.328830273,26.38297368,224.5959279,0.896949623,234.8831601,3.02281155,70.48992674,0.233896507,164.2144808,0.233896507,0.326270157,0.021396634,0,1,0,260,314,12.2
alloy_722,1091,97.36455983,0,0,0,0,0,0,0,0,0,0.131199321,0.150293896,0,0,0.488626729,0,0,0.701691002,0.099338744,0,0,0,0,0,0,0.874439157,0,0,0,0.085509933,0,0.104341388,0,0.0000000244,0.095785394,4.32E-14,3.7E-12,1.18E-10,0.00000000208,16.16555242,128.2917042,13.14108248,16.50536329,27.28553144,0.005338451,76.63516102,2.761170785,1.611929508,3.39173483,2.870877163,60.50256018,2.87087719,60.50255676,2.893266598,60.86515237,947.7386291,0.328772748,26.91478958,224.7553913,0.894350577,234.4178107,3.056337683,71.60872524,0.255439384,164.0597789,0.255439384,0.595864585,0.042754966,0,1,0,,330,17
alloy_723,1092,97.1179159,0,0,0,0,0,0,0,0,0,0.130900959,0.04284346,0,0,0.243757767,0,0,1.008137194,0.346894927,0,0,0,0,0,0,0.969389532,0,0,0,0.056876982,0,0.083283282,0,0.0000000241,0.076454053,4.26E-14,3.63E-12,1.16E-10,0.00000000204,17.87217399,128.5314816,13.11345957,16.53578287,27.2234893,0.005918123,76.33147453,2.747321111,1.610298144,3.383710154,2.886080448,60.62850548,2.886080484,60.62850139,2.910666923,61.02044874,947.0253297,0.32851192,26.89954253,224.648944,0.895365623,233.8134018,3.04109498,71.47442352,0.269791326,164.3029836,0.269791326,0.34978417,0.028438491,0,1,0,260,310,6
alloy_724,1093,96.69143158,0,0,0,0,0,0,0,0,0,0.026408213,0.11884558,0,0,0.122940314,0,0,1.242898255,0.424897939,0,0,0,0,0,0,1.320072776,0,0,0,0,0,0.052505347,0,0.0000000236,0.048199908,4.16E-14,3.51E-12,1.12E-10,0.00000000199,23.99635065,129.4803687,13.09858784,16.56572219,27.18599297,0.008059044,76.17580032,2.739114595,1.610493905,3.381334799,2.893421951,60.64363172,2.893421993,60.64363059,2.921021716,61.05618722,947.5607765,0.3283919,26.94831589,224.5968084,0.89565281,233.7588254,3.038940052,71.34498685,0.304027031,164.474549,0.304027031,0.124473971,0,0,1,0,325,373.5,9.75
alloy_725,1094,97.02724314,0,0,0,0,0,0,0,0,0,0.052502416,0.365157252,0,0,0.244418982,0,0,1.123190954,0.248454222,0,0,0,0,0,0,0.777615272,0,0,0,0.057031266,0,0.104386495,0,0.0000000244,0.095826802,4.32E-14,3.7E-12,1.18E-10,0.00000000208,14.28174159,127.825877,13.14521216,16.52490999,27.29734625,0.004747341,76.33901565,2.761785924,1.610361201,3.37897513,2.878395457,60.59737667,2.878395491,60.59737507,2.905731965,61.0303445,945.3386656,0.328749686,26.73934305,224.6076132,0.894879314,234.7284666,3.059456111,71.24314925,0.257705585,164.0090979,0.257705585,0.272046842,0.028515633,0,1,0,359,369,8
alloy_726,1095,97.02724314,0,0,0,0,0,0,0,0,0,0.052502416,0.365157252,0,0,0.244418982,0,0,1.123190954,0.248454222,0,0,0,0,0,0,0.777615272,0,0,0,0.057031266,0,0.104386495,0,0.0000000244,0.095826802,4.32E-14,3.7E-12,1.18E-10,0.00000000208,14.28174159,127.825877,13.14521216,16.52490999,27.29734625,0.004747341,76.33901565,2.761785924,1.610361201,3.37897513,2.878395457,60.59737667,2.878395491,60.59737507,2.905731965,61.0303445,945.3386656,0.328749686,26.73934305,224.6076132,0.894879314,234.7284666,3.059456111,71.24314925,0.257705585,164.0090979,0.257705585,0.272046842,0.028515633,0,1,0,359,369,8
alloy_727,1096,96.67562248,0,0,0,0,0,0,0,0,0,0,0.385638067,0,0,0,0,0,1.232317641,0.446062044,0,0,0,0,0,0,1.260359764,0,0,0,0,0,0,0,0.0000000229,1.21E-16,4.01E-14,3.33E-12,1.07E-10,0.00000000191,22.87313865,129.3731646,13.11550996,16.55654646,27.2268339,0.007694496,76.21258386,2.747778556,1.610808804,3.380750036,2.893551411,60.59037109,2.89355146,60.59037045,2.917818701,60.9600654,947.0862547,0.328558607,26.8858975,224.6075038,0.895243883,234.5028229,3.048973948,71.2504787,0.300422899,164.5514811,0.300422899,0,0,0,1,0,358.527364,393.001149,12
alloy_728,1097,96.58502089,0,0,0,0,0,0,0,0,0,0,0.428532495,0,0,0,0,0,1.232449231,0.396541934,0,0,0,0,0,0,1.357455451,0,0,0,0,0,0,0,0.0000000228,1.2E-16,4.01E-14,3.33E-12,1.06E-10,0.0000000019,24.62077245,129.6857638,13.11740029,16.55969226,27.22974882,0.008287266,76.23936035,2.74804759,1.611244092,3.382227187,2.891884991,60.56591238,2.891885041,60.56591172,2.916154871,60.93564616,947.709932,0.328553912,26.92112006,224.6133665,0.895048782,234.6011142,3.051394339,71.27105414,0.308111269,164.5122408,0.308111269,0,0,0,1,0,360,395,
alloy_729,1098,97.21747357,0,0,0,0,0,0,0,0,0,0,1.42639832,0,0,0,0,0,1.356128109,0,0,0,0,0,0,0,0,0,0,0,0,0,0,0,0.000000023,1.21E-16,4.04E-14,3.36E-12,1.07E-10,0.00000000192,0.19356476,125.5719184,13.21466245,16.48041916,27.46542524,0,76.3568824,2.800298406,1.610068171,3.36593119,2.855585802,60.40684188,2.855585843,60.40684127,2.88229115,60.81367924,939.3802215,0.329600189,26.1917561,224.5796003,0.894352722,238.2408295,3.100550584,70.51680696,0.186684194,163.5513767,0.186684194,0,0,0,1,0,425,518,19.3
alloy_730,1099,97.21747357,0,0,0,0,0,0,0,0,0,0,1.42639832,0,0,0,0,0,1.356128109,0,0,0,0,0,0,0,0,0,0,0,0,0,0,0,0.000000023,1.21E-16,4.04E-14,3.36E-12,1.07E-10,0.00000000192,0.19356476,125.5719184,13.21466245,16.48041916,27.46542524,0,76.3568824,2.800298406,1.610068171,3.36593119,2.855585802,60.40684188,2.855585843,60.40684127,2.88229115,60.81367924,939.3802215,0.329600189,26.1917561,224.5796003,0.894352722,238.2408295,3.100550584,70.51680696,0.186684194,163.5513767,0.186684194,0,0,0,1,0,425,518,19.3
alloy_731,1100,97.44651297,0,0,0,0,0,0,0,0,0,0,1.724213823,0,0,0.00494202,0,0,0.681309523,0.005023611,0,0,0,0,0,0,0.137575925,0,0,0,0,0,0.000422128,0,0.0000000229,0.000387513,4.02E-14,3.34E-12,1.07E-10,0.00000000191,2.665563638,126.2452418,13.27175393,16.43011471,27.59687458,0.000839901,76.86098205,2.825781237,1.613363289,3.380633298,2.854080651,60.20849085,2.854080701,60.20849022,2.867585044,60.41397146,941.822948,0.329824776,26.39725169,224.7912105,0.891717196,239.1350196,3.132985807,70.96030535,0.188530492,163.8722483,0.188530492,0,0,0,1,0,270,408,19.6
alloy_732,1101,96.81236101,0,0,0,0,0,0,0,0,0,0,0,0,0,0,0,0,1.365490264,0,0,0,0,0,0,0,0,0,0,0,0,0,1.776672423,0.045476301,0.0000000484,1.630985285,9.12E-14,9.39E-12,3.01E-10,0.00000000474,0.184044694,122.1784358,13.30065801,16.51945003,27.6549976,0,75.34041557,2.794678334,1.606486865,3.329385288,2.856152108,60.95629497,2.856152129,60.95629445,2.92405236,61.91258542,929.5922117,0.328037014,26.18232353,224.0118319,0.892295606,233.6467235,3.146700378,70.34194869,0.164063847,162.0473478,0.164063847,0.009954066,0.045476301,0,1,0,317,383,12.2
alloy_733,1102,96.72596698,0,0,0,0,0,0,0,0,0,0,1.91632861,0,0,0,0,0,0.569350759,0,0,0,0,0,0,0,0.788353653,0,0,0,0,0,0,0,0.0000000227,1.2E-16,3.99E-14,3.32E-12,1.06E-10,0.0000000019,14.37825485,128.5713698,13.30880261,16.43827246,27.67435043,0.004812899,77.16487759,2.836152729,1.616135526,3.39098812,2.859331162,60.17080881,2.85933122,60.1708081,2.87054343,60.34161293,947.4818525,0.329569716,26.79290828,224.8392683,0.889412073,238.9878536,3.155496318,71.48047167,0.260903953,163.7952207,0.260903953,0,0,0,1,0,,323,0.5
alloy_734,1103,96.72596698,0,0,0,0,0,0,0,0,0,0,1.91632861,0,0,0,0,0,0.569350759,0,0,0,0,0,0,0,0.788353653,0,0,0,0,0,0,0,0.0000000227,1.2E-16,3.99E-14,3.32E-12,1.06E-10,0.0000000019,14.37825485,128.5713698,13.30880261,16.43827246,27.67435043,0.004812899,77.16487759,2.836152729,1.616135526,3.39098812,2.859331162,60.17080881,2.85933122,60.1708081,2.87054343,60.34161293,947.4818525,0.329569716,26.79290828,224.8392683,0.889412073,238.9878536,3.155496318,71.48047167,0.260903953,163.7952207,0.260903953,0,0,0,1,0,,483,13
alloy_735,1104,97.27444186,0.154915985,0,0,0,0,0,0,0,0,0.005356334,1.906508064,0,0,0.00997432,0,0,0.412519501,0.172362855,0,0,0,0,0,0,0.049583044,0,0,0,0.005818371,0,0.008519668,0,0.000000023,0.007821056,4.03E-14,3.36E-12,1.07E-10,0.00000000192,1.090869791,126.3510841,13.37862476,16.39682739,27.84895705,0.000302704,77.19020301,2.860363763,1.614851376,3.383312184,2.860333428,60.26440486,2.860333479,60.26440406,2.87885678,60.4408776,943.5583953,0.329907113,26.51927889,224.8072915,0.888796707,239.6051908,3.169663433,71.34246078,0.177414558,163.6887203,0.177414558,0,0.002909185,0,1,0,451,503,10.5
alloy_736,1105,96.8774991,0,0,0,0,0,0,0,0,0,0,1.925456278,0,0,0,0,0,0,0.40493596,0,0,0,0,0,0,0.792108661,0,0,0,0,0,0,0,0.0000000227,1.19E-16,3.97E-14,3.3E-12,1.06E-10,0.00000000189,14.44209489,128.9530584,13.36458641,16.39023616,27.80615186,0.004835823,77.58314353,2.859310904,1.617637977,3.399844405,2.877911273,60.20033036,2.877911336,60.20032963,2.877911994,60.20032925,949.9795089,0.329472543,27.06278668,224.9834473,0.886974435,238.5326199,3.178155027,72.14885699,0.254295529,164.28507,0.254295529,0,0,0,1,0,255,400,
alloy_737,1106,96.3352246,0,0,0,0,0,0,0,0,0,0,1.958193903,0,0,0,0,0,1.706581495,0,0,0,0,0,0,0,0,0,0,0,0,0,0,0,0.0000000229,1.21E-16,4.01E-14,3.34E-12,1.07E-10,0.00000000191,0.19883494,126.0357255,13.29624521,16.47446671,27.65054578,0,76.55354568,2.831641472,1.610559018,3.359874462,2.854958076,60.51197793,2.854958116,60.51197728,2.888564477,61.02395126,941.5999376,0.329513187,26.27721032,224.4709597,0.892061109,238.829107,3.139589697,70.74827097,0.213698048,162.7749976,0.213698048,0,0,0,1,0,420,510,13
alloy_738,1107,96.83186,0,0,0,0,0,0,0,0,0,0,1.970385102,0,0,0,0,0,0,0.405176232,0,0,0,0,0,0,0.792578667,0,0,0,0,0,0,0,0.0000000227,1.19E-16,3.97E-14,3.3E-12,1.06E-10,0.00000000189,14.45075598,128.9920744,13.37180855,16.38798724,27.82265473,0.004838693,77.61210616,2.862239186,1.617769489,3.399894032,2.877781414,60.20044922,2.877781477,60.2004485,2.877782134,60.20044812,950.1750904,0.329476608,27.07305029,224.9834375,0.886743396,238.6053389,3.181763644,72.17640384,0.255257082,164.245041,0.255257082,0,0,0,1,0,255.106009,399.895906,19
alloy_739,1108,88.41039391,0,0,0,0,0,0,0,0,0,0.02446846,0.760801868,0,0,0.113910024,0,9.532790957,0.889875946,0.023158143,0,0,0,0,0,0,0.135901146,0,0,0,0.026579106,0,0.04864871,0.033471733,0.00000907,0.04465952,0.0000000498,0.000000293,0.00000115,0.00000356,2.682856102,118.7648724,12.20088803,16.86038241,25.41682132,0.000829676,70.1043671,2.567278281,1.550030303,3.209370782,2.880093138,62.1080397,2.880092996,62.10803852,3.337939665,60.674295,893.8832241,0.332380334,24.19522006,219.0716981,1.151131746,222.4632402,2.875003355,64.38783836,0.253527105,153.1238033,0.253527105,0.113503928,9.579552243,1,1,0,472.5,550,7.25
alloy_740,1109,96.44385483,0,0,0,0,0,0,0,0,0,0.005334941,1.706821487,0,0,0.144050001,0,0,0.536416089,0.27770865,0,0,0,0,0,0,0.819791152,0,0,0,0.040565926,0,0.025456922,0,0.000000023,0.023369455,4.05E-14,3.39E-12,1.08E-10,0.00000000193,14.9555926,128.9225563,13.33654218,16.43112752,27.73778105,0.005004825,77.32549478,2.844300189,1.615852667,3.391875243,2.874288483,60.36293671,2.874288534,60.36293624,2.886991844,60.57171338,950.1373203,0.329235609,27.01086256,224.8121815,0.888258717,237.6555168,3.160547146,71.97992512,0.269089077,163.6983319,0.269089077,0.129555363,0.020282963,0,1,0,314,356,2.9
alloy_741,1110,96.44385483,0,0,0,0,0,0,0,0,0,0.005334941,1.706821487,0,0,0.144050001,0,0,0.536416089,0.27770865,0,0,0,0,0,0,0.819791152,0,0,0,0.040565926,0,0.025456922,0,0.000000023,0.023369455,4.05E-14,3.39E-12,1.08E-10,0.00000000193,14.9555926,128.9225563,13.33654218,16.43112752,27.73778105,0.005004825,77.32549478,2.844300189,1.615852667,3.391875243,2.874288483,60.36293671,2.874288534,60.36293624,2.886991844,60.57171338,950.1373203,0.329235609,27.01086256,224.8121815,0.888258717,237.6555168,3.160547146,71.97992512,0.269089077,163.6983319,0.269089077,0.129555363,0.020282963,0,1,0,219,283,3.6
alloy_742,1111,96.44385483,0,0,0,0,0,0,0,0,0,0.005334941,1.706821487,0,0,0.144050001,0,0,0.536416089,0.27770865,0,0,0,0,0,0,0.819791152,0,0,0,0.040565926,0,0.025456922,0,0.000000023,0.023369455,4.05E-14,3.39E-12,1.08E-10,0.00000000193,14.9555926,128.9225563,13.33654218,16.43112752,27.73778105,0.005004825,77.32549478,2.844300189,1.615852667,3.391875243,2.874288483,60.36293671,2.874288534,60.36293624,2.886991844,60.57171338,950.1373203,0.329235609,27.01086256,224.8121815,0.888258717,237.6555168,3.160547146,71.97992512,0.269089077,163.6983319,0.269089077,0.129555363,0.020282963,0,1,0,399,474,3.6
alloy_743,1112,96.44385483,0,0,0,0,0,0,0,0,0,0.005334941,1.706821487,0,0,0.144050001,0,0,0.536416089,0.27770865,0,0,0,0,0,0,0.819791152,0,0,0,0.040565926,0,0.025456922,0,0.000000023,0.023369455,4.05E-14,3.39E-12,1.08E-10,0.00000000193,14.9555926,128.9225563,13.33654218,16.43112752,27.73778105,0.005004825,77.32549478,2.844300189,1.615852667,3.391875243,2.874288483,60.36293671,2.874288534,60.36293624,2.886991844,60.57171338,950.1373203,0.329235609,27.01086256,224.8121815,0.888258717,237.6555168,3.160547146,71.97992512,0.269089077,163.6983319,0.269089077,0.129555363,0.020282963,0,1,0,393,454,6.3
alloy_744,1113,95.96298851,0,0,0,0,0,0,0,0,0,0,1.000713455,0,0,0.544601079,0,0,1.763218778,0,0,0,0.49462163,0,0,0,0.172279552,0,0,0,0.040432614,0,0.021144386,0,0.0000000231,0.019410546,4.06E-14,3.4E-12,1.09E-10,0.00000000193,3.314094483,127.232237,13.29642963,16.4767169,27.63143194,0.001051767,76.99390379,2.830717519,1.610774166,3.370187914,2.856582611,60.71082268,2.856582627,60.71082359,2.899663466,61.36429315,947.8950085,0.328970921,26.71696895,224.45833,0.891697448,235.3733141,3.128308573,71.70052062,0.247261314,162.4867549,0.247261314,1.006335955,0.020216307,0,1,0,350,420,8.5
alloy_745,1114,93.53072399,0,0,0,0,0,0,0.047917973,0,0,0,1.907274219,0,0,0,0,4.268959728,0,0.245124095,0,0,0,0,0,0,0,0,0,0,0,0,0,0,0.00000408,0.037040595,0.0000000223,0.000000131,0.000000517,0.00000159,0.186887673,123.0007783,12.92445408,16.5379827,26.93146367,0,74.53739417,2.765212286,1.588527909,3.314552929,2.871619293,60.92178699,2.871619268,60.92178628,3.068828574,60.15001885,922.3536629,0.331251357,25.61552862,222.4468493,1.003330451,233.01013,3.081320324,68.669447,0.202629626,159.278377,0.202629626,0,4.268959728,0,0,0,530.896289,579.159588,3
alloy_746,1115,97.43135589,0,0,0,0.067270794,0,0,0,0,0,0,2.433524621,0,0,0,0,0,0,0,0,0,0,0,0.067848699,0,0,0,0,0,0,0,0,0,0.0000000347,1.38E-15,2.52E-13,1.2E-11,2.62E-10,0.00000000357,0.187298344,126.2841425,13.4832691,16.37284025,28.11464972,0,77.4758207,2.888426395,1.617821542,3.390683352,2.849822543,59.99701896,2.849822602,59.99701826,2.849823269,59.99701782,943.3080078,0.330019452,26.50831684,224.9603102,0.886541877,240.7002812,3.196705873,71.38752868,0.175294494,163.642284,0.175294494,0.123440113,0,0,0,0,268.895523,393.001149,17
alloy_747,1116,96.30753219,0,0,0,0,0,0,0,0,0,0,1.924364071,0,0,0,0,0,0.571738135,0.404706261,0,0,0,0,0,0,0.791659341,0,0,0,0,0,0,0,0.0000000226,1.19E-16,3.97E-14,3.3E-12,1.06E-10,0.00000000189,14.43871363,128.9887254,13.35866221,16.42417376,27.79041782,0.00483308,77.34783286,2.853981919,1.61591843,3.389090144,2.879705908,60.37173814,2.879705966,60.37173742,2.890965184,60.54325848,949.910283,0.329244146,27.01072739,224.8062179,0.88766791,238.0686427,3.172336588,72.00470353,0.27058196,163.7768329,0.27058196,0,0,0,1,0,415,485,
alloy_748,1117,96.89299977,0.181451408,0,0,0,0,0,0,0,0,0,2.024065405,0,0,0.075103797,0,0,0.40264967,0.178135357,0,0,0,0,0,0,0.099558994,0,0,0,0.146035596,0,0,0,0.0000000228,1.2E-16,4E-14,3.32E-12,1.06E-10,0.0000000019,1.982195045,126.7045989,13.42679598,16.39025641,27.95932707,0.000607808,77.39419692,2.875645998,1.615487328,3.386853704,2.862888045,60.32970143,2.862888092,60.32970097,2.881348739,60.56336384,946.4866091,0.329876994,26.63243387,224.7600211,0.887132634,239.4140923,3.185751398,71.59818689,0.189923524,163.3240186,0.189923524,0.122047912,0.073017798,0,1,0,435,485,7
alloy_749,1118,96.06675014,0,0,0,0,0,0,0,0,0,0,1.919552896,0,0,0,0,0,1.710926133,0.30277083,0,0,0,0,0,0,0,0,0,0,0,0,0,0,0.0000000228,1.2E-16,4E-14,3.33E-12,1.06E-10,0.0000000019,0.199375835,126.3028567,13.3263517,16.46622357,27.72095349,0,76.6602533,2.842064565,1.610252263,3.358331119,2.870330166,60.66306573,2.870330205,60.66306509,2.904022119,61.17634247,943.208343,0.329265368,26.42878683,224.4453912,0.890991754,238.0682961,3.148565804,71.11154687,0.221613064,162.7954761,0.221613064,0,0,0,1,0,440,704,3.7
alloy_750,1119,96.06675014,0,0,0,0,0,0,0,0,0,0,1.919552896,0,0,0,0,0,1.710926133,0.30277083,0,0,0,0,0,0,0,0,0,0,0,0,0,0,0.0000000228,1.2E-16,4E-14,3.33E-12,1.06E-10,0.0000000019,0.199375835,126.3028567,13.3263517,16.46622357,27.72095349,0,76.6602533,2.842064565,1.610252263,3.358331119,2.870330166,60.66306573,2.870330205,60.66306509,2.904022119,61.17634247,943.208343,0.329265368,26.42878683,224.4453912,0.890991754,238.0682961,3.148565804,71.11154687,0.221613064,162.7954761,0.221613064,0,0,0,1,0,437,484,6.9
alloy_751,1120,96.06675014,0,0,0,0,0,0,0,0,0,0,1.919552896,0,0,0,0,0,1.710926133,0.30277083,0,0,0,0,0,0,0,0,0,0,0,0,0,0,0.0000000228,1.2E-16,4E-14,3.33E-12,1.06E-10,0.0000000019,0.199375835,126.3028567,13.3263517,16.46622357,27.72095349,0,76.6602533,2.842064565,1.610252263,3.358331119,2.870330166,60.66306573,2.870330205,60.66306509,2.904022119,61.17634247,943.208343,0.329265368,26.42878683,224.4453912,0.890991754,238.0682961,3.148565804,71.11154687,0.221613064,162.7954761,0.221613064,0,0,0,1,0,378,512,7
alloy_752,1121,96.06675014,0,0,0,0,0,0,0,0,0,0,1.919552896,0,0,0,0,0,1.710926133,0.30277083,0,0,0,0,0,0,0,0,0,0,0,0,0,0,0.0000000228,1.2E-16,4E-14,3.33E-12,1.06E-10,0.0000000019,0.199375835,126.3028567,13.3263517,16.46622357,27.72095349,0,76.6602533,2.842064565,1.610252263,3.358331119,2.870330166,60.66306573,2.870330205,60.66306509,2.904022119,61.17634247,943.208343,0.329265368,26.42878683,224.4453912,0.890991754,238.0682961,3.148565804,71.11154687,0.221613064,162.7954761,0.221613064,0,0,0,1,0,425,474,8
alloy_753,1122,93.05341759,0.092168545,0,0,0,0,0,0,0,0,0,1.902820982,0,0,0.014434794,0,4.491300931,0.397997654,0,0,0,0,0,0,0,0.009567516,0,0,0,0,0,0,0.038291985,0.00000428,0.00000000194,0.0000000234,0.000000138,0.000000544,0.00000168,0.36238115,122.7800562,12.89498963,16.57937857,26.86860582,0.0000584,74.17883775,2.752402804,1.586276216,3.306310285,2.86124384,60.98995843,2.861243806,60.98995776,3.082092991,60.32421792,920.8876598,0.331408612,25.42327608,222.1870792,1.010211218,233.0353505,3.066993502,68.16332431,0.212809168,158.5683579,0.212809168,0.002769749,4.529592916,0,0,0,680,720,4
alloy_754,1123,93.05341759,0.092168545,0,0,0,0,0,0,0,0,0,1.902820982,0,0,0.014434794,0,4.491300931,0.397997654,0,0,0,0,0,0,0,0.009567516,0,0,0,0,0,0,0.038291985,0.00000428,0.00000000194,0.0000000234,0.000000138,0.000000544,0.00000168,0.36238115,122.7800562,12.89498963,16.57937857,26.86860582,0.0000584,74.17883775,2.752402804,1.586276216,3.306310285,2.86124384,60.98995843,2.861243806,60.98995776,3.082092991,60.32421792,920.8876598,0.331408612,25.42327608,222.1870792,1.010211218,233.0353505,3.066993502,68.16332431,0.212809168,158.5683579,0.212809168,0.002769749,4.529592916,0,0,0,680,720,4
alloy_755,1124,96.02077146,0,0,0,0,0,0,0,0,0,0,1.964340397,0,0,0,0,0,1.711938213,0.302949931,0,0,0,0,0,0,0,0,0,0,0,0,0,0,0.0000000228,1.2E-16,4E-14,3.33E-12,1.06E-10,0.0000000019,0.199585224,126.3401853,13.33352907,16.46402649,27.73735533,0,76.68858116,2.844973662,1.610379003,3.358356037,2.87019622,60.66345797,2.87019626,60.66345732,2.903908103,61.17703832,943.3993191,0.329269299,26.43864391,224.4450632,0.8907638,238.1405174,3.152145847,71.1383956,0.222763194,162.7550442,0.222763194,0,0,0,1,0,393.001149,475.738233,10
alloy_756,1125,96.20842139,0,0,0,0,0,0,0,0,0,0,1.92444192,0,0,0,0,0,0.571761264,0.404722634,0,0,0,0,0,0,0.890652788,0,0,0,0,0,0,0,0.0000000226,1.19E-16,3.97E-14,3.3E-12,1.05E-10,0.00000000189,16.22042203,129.3211286,13.35966634,16.42782653,27.79154908,0.005437435,77.36946098,2.853584317,1.616205657,3.390317228,2.880689876,60.37175319,2.880689935,60.37175246,2.891949607,60.54328046,950.6566521,0.329194635,27.0638116,224.8081893,0.887479384,237.9815999,3.173333174,72.06416148,0.27942694,163.7745128,0.27942694,0,0,0,1,0,413.68542,482.63299,13
alloy_757,1126,89.46777376,0,0,0,0,0,0,0,0,0,0.004979837,1.625809893,0,0,0.055639348,0,8.73054734,0.02130686,0.004713161,0,0,0.004411627,0,0,0,0,0,0,0,0.005409397,0,0.019802051,0.059606726,0.00000831,0.018178287,0.0000000456,0.000000268,0.00000106,0.00000326,0.197207986,119.4432353,12.41581701,16.73497925,25.89143923,0,71.42972437,2.644209684,1.559621019,3.239502093,2.870448735,61.66011594,2.870448622,61.66011517,3.273698355,60.09502717,899.8104765,0.332729916,24.50130763,219.8179637,1.124908624,226.1037996,2.961101825,65.40794252,0.229860481,154.2294698,0.229860481,0.065229201,8.792858764,0,0,0,508.9,559.24,6.53
alloy_758,1127,89.46777376,0,0,0,0,0,0,0,0,0,0.004979837,1.625809893,0,0,0.055639348,0,8.73054734,0.02130686,0.004713161,0,0,0.004411627,0,0,0,0,0,0,0,0.005409397,0,0.019802051,0.059606726,0.00000831,0.018178287,0.0000000456,0.000000268,0.00000106,0.00000326,0.197207986,119.4432353,12.41581701,16.73497925,25.89143923,0,71.42972437,2.644209684,1.559621019,3.239502093,2.870448735,61.66011594,2.870448622,61.66011517,3.273698355,60.09502717,899.8104765,0.332729916,24.50130763,219.8179637,1.124908624,226.1037996,2.961101825,65.40794252,0.229860481,154.2294698,0.229860481,0.065229201,8.792858764,0,0,0,508.9,559.24,6.53
alloy_759,1128,96.2734845,0,0,0,0,0,0,0,0,0,0.075045217,0,0,0,0.059891042,0,0,1.192621489,0.111612992,0,0,0,0,0,0,0.089316768,0,0,0,0,0,2.161364229,0.036663764,0.0000000537,1.984132362,1.02E-13,1.07E-11,3.42E-10,0.00000000534,1.925795058,122.3738719,13.39573246,16.49477,27.86993894,0.000545279,75.5747959,2.824878025,1.607545356,3.326184268,2.861003243,61.11289645,2.861003262,61.1128937,2.93496264,62.14174827,931.3663225,0.327549567,26.47002035,223.9471534,0.888935183,232.8045718,3.193566799,70.96750808,0.182996061,161.4107901,0.182996061,0.111203231,0.036663764,0,1,0,430.63,461.63,8.7
alloy_760,1129,96.2734845,0,0,0,0,0,0,0,0,0,0.075045217,0,0,0,0.059891042,0,0,1.192621489,0.111612992,0,0,0,0,0,0,0.089316768,0,0,0,0,0,2.161364229,0.036663764,0.0000000537,1.984132362,1.02E-13,1.07E-11,3.42E-10,0.00000000534,1.925795058,122.3738719,13.39573246,16.49477,27.86993894,0.000545279,75.5747959,2.824878025,1.607545356,3.326184268,2.861003243,61.11289645,2.861003262,61.1128937,2.93496264,62.14174827,931.3663225,0.327549567,26.47002035,223.9471534,0.888935183,232.8045718,3.193566799,70.96750808,0.182996061,161.4107901,0.182996061,0.111203231,0.036663764,0,1,0,430.63,461.63,8.7
alloy_761,1130,96.07462544,0,0,0,0,0,0,0,0,0,0.12048855,0.043817216,0,0,0.09971923,0,0,1.374734292,0.139377608,0,0,0,0,0,0,0.173498957,0,0,0,0.014542424,0,1.916464384,0.042731903,0.0000000502,1.759314304,9.48E-14,9.84E-12,3.15E-10,0.00000000495,3.52552509,123.2047935,13.37658633,16.50761276,27.82556076,0.001059211,75.65490642,2.819455238,1.607338771,3.329776673,2.864433408,61.13956117,2.864433426,61.13955707,2.936939112,62.16351311,934.0547483,0.32754141,26.54726467,223.9626652,0.889426077,232.7158503,3.178723284,71.10017238,0.203229154,161.4272149,0.203229154,0.202542892,0.050003115,0,1,0,335,380,12
alloy_762,1131,96.38675106,0,0,0,0,0,0,0,0,0,0.026876637,1.95725267,0,0,0.25024236,0,0,0.028748826,0.406997996,0,0,0,0,0,0,0.84590114,0,0,0,0.043792547,0,0.053436761,0,0.0000000233,0.049054947,4.11E-14,3.47E-12,1.11E-10,0.00000000197,15.46337406,129.4568895,13.41868523,16.37863683,27.92682333,0.005164226,77.87382771,2.87841944,1.618353392,3.401960301,2.878240914,60.3222801,2.878240966,60.32227922,2.883197317,60.40879326,953.3723571,0.329256199,27.27814298,224.9550759,0.885049932,237.9202199,3.199597308,72.64512695,0.268195262,163.6862143,0.268195262,0.252244441,0.021896273,0,1,0,232.5,378,9.5
alloy_763,1132,95.28061092,0,0,0,0,0,0,0,0,0,0.001064376,1.519749878,0,0,0.049550793,0,0,2.447810218,0.659831978,0,0,0,0,0,0,0.041381838,0,0,0,0,0,0,0,0.0000000228,1.2E-16,4E-14,3.32E-12,1.06E-10,0.0000000019,0.952074512,126.5722665,13.30483422,16.51682692,27.66993598,0.000252636,76.31585687,2.827056698,1.606897496,3.343361401,2.892152372,61.07595799,2.892152401,61.07595747,2.941136063,61.81994738,944.2854426,0.328603197,26.51462941,224.1912445,0.89210896,235.8818589,3.126418457,71.24140257,0.24957889,162.4093645,0.24957889,0.077106651,0,0,1,0,378,479,7.8
