Repository: mahata-lab/Lightweight-Alloy-Machine-Learning

# ML-Guided Microalloying of Al₉₂(Ti,Fe,Co,Ni)₂ for Additive Manufacturing

This repository contains the analysis and plotting scripts used to explore ML-guided
microalloying around the ultrastrong Al₉₂Ti₂Fe₂Co₂Ni₂ alloy system for additive
manufacturing. It builds on the trained models from the main Al-alloy ICME paper and
uses them to:

- generate microalloying design spaces around Al₉₂Ti₂Fe₂Co₂Ni₂  
- predict yield strength (YS), ultimate tensile strength (UTS), elongation (El), and a
  strength–ductility quality index **Q**  
- identify top-Q candidate alloys under different microalloying scenarios  
- visualize strength–ductility maps, Q vs dopant content, and composition fingerprints

File: AM_Casting_MLReady_Cleaned_Final_v4.csv (part 17 of 21)
Alloy Name,Serial Number,Al,Ag,B,Be,Bi,C,Ca,Cd,Ce,Co,Cr,Cu,Er,Eu,Fe,Ga,Li,Mg,Mn,Mo,Nb,Ni,O,Pb,Sc,Si,Sn,Ta,Te,Ti,V,Zn,Zr,D @ 1000K (cm²/s)_weighted,D @ 500K (cm²/s)_weighted,D @ 600K (cm²/s)_weighted,D @ 700K (cm²/s)_weighted,D @ 800K (cm²/s)_weighted,D @ 900K (cm²/s)_weighted,D0 (cm²/s)_weighted,Q (kJ/mol)_weighted,atomic_number_weighted,atomic_volume_elemental_phase_A3_per_atom_mp_weighted,atomic_weight_weighted,band_gap_elemental_phase_eV_mp_weighted,bulk_modulus_vrh_elemental_phase_GPa_mp_weighted,density_elemental_phase_g_cm3_mp_weighted,electronegativity_weighted,formation_energy_eV_atom,lattice_a_elemental_phase_A_mp_weighted,lattice_alpha_elemental_phase_deg_mp_weighted,lattice_b_elemental_phase_A_mp_weighted,lattice_beta_elemental_phase_deg_mp_weighted,lattice_c_elemental_phase_A_mp_weighted,lattice_gamma_elemental_phase_deg_mp_weighted,melting_point_K_weighted,poisson_ratio_homogeneous_elemental_phase_mp_weighted,shear_modulus_vrh_elemental_phase_GPa_mp_weighted,space_group_number_elemental_phase_mp_weighted,specific_heat_J_gK_weighted,thermal_conductivity_W_mK_weighted,valence_electrons_weighted,young_modulus_vrh_elemental_phase_GPa_mp_weighted,Size_Mismatch_δ,SFE_weighted_mJ_m2,Size_Mismatch_δ.1,Total_Excess_Solute,L12_Score,Ternary_L12_Avg,Ternary_ThreePhase_Avg,Process,YS,UTS,Elongation
alloy_834,1203,93.50631025,0,0,0,0,0,0,0,0,0,0,0.980879361,0,0,0,0,0,2.739386878,0,0,0,0,0,0,0,0,0,0,0,0,0,2.773423506,0,0.0000000621,2.546002778,1.18E-13,1.27E-11,4.07E-10,0.00000000628,0.198085662,121.8519471,13.60102883,16.52797426,28.33056058,0,75.33820876,2.89206664,1.605735759,3.282902567,2.85471129,61.65384639,2.854711297,61.65384582,2.971301598,63.30768801,930.6669309,0.326783594,26.44073064,223.2910288,0.88414032,233.0338963,3.300684596,70.95758183,0.245788109,158.510562,0.245788109,0,0,0,1,0,535,610,15.6
alloy_835,1204,93.27678726,0,0,0,0,0,0,0,0,0,0.027235884,0.779993958,0,0,0.076076123,0,0,2.85503783,0.154664207,0,0,0,0,0,0,0.100847928,0,0,0,0,0,2.685889748,0.043467067,0.0000000609,2.465646789,1.16E-13,1.24E-11,3.98E-10,0.00000000614,2.064012197,122.4481344,13.59704005,16.54363747,28.32146031,0.000615677,75.35846756,2.886573969,1.605030163,3.284950335,2.864636368,61.78282996,2.864636372,61.78282875,2.983566378,63.4729579,933.2050841,0.32655435,26.5771583,223.262614,0.884174438,232.0222021,3.287829817,71.20536837,0.26166982,158.4976426,0.26166982,0.086382282,0.043467067,0,1,0,,545,12
alloy_836,1205,93.88271016,0,0,0,0,0,0,0,0,0,0,0.736775397,0,0,0.036806768,0,0,1.867587612,0,0,0,0,0,0,0,0.026428858,0,0,0,0,0,3.405878664,0.043812538,0.0000000711,3.126596614,1.36E-13,1.48E-11,4.76E-10,0.00000000728,0.664962547,120.9303346,13.69508611,16.47791523,28.54649623,0.000161348,75.54844816,2.918066424,1.607931181,3.28805454,2.851515672,61.60622895,2.85151568,61.6062285,2.966651723,63.20857723,929.2450801,0.326578384,26.61085161,223.3536444,0.880626086,232.3996654,3.349337988,71.34504334,0.224664535,158.4268537,0.224664535,0.030602432,0.043812538,0,1,0,,574,19.5
alloy_837,1206,92.905451,0,0,0,0,0,0,0,0,0,0.125053694,0.711820333,0,0,0.25311876,0,0,2.907923711,0.154378578,0,0,0,0,0,0,0.402646741,0,0,0,0.118122441,0,2.421484738,0,0.000000057,2.22292299,1.08E-13,1.15E-11,3.68E-10,0.00000000571,7.675456015,124.2101491,13.57630868,16.55266367,28.2691945,0.002458158,75.65686914,2.881350242,1.605920853,3.295777032,2.869944235,61.82408923,2.869944234,61.82408536,2.983837443,63.50762482,939.2632417,0.326382874,26.87848538,223.3185513,0.883945592,231.344404,3.2735904,71.73206409,0.292750322,158.3958584,0.292750322,0.386823497,0.05906122,0,1,0,500,570,11
alloy_838,1207,92.8816081,0,0,0,0,0,0,0,0,0,0.103546133,0.695643288,0,0,0.004566763,0,0,3.276128395,0,0,0,0,0,0,0,0.010089643,0,0,0,0.01183979,0,3.016577884,0,0.0000000655,2.769218498,1.25E-13,1.35E-11,4.33E-10,0.00000000666,0.568662029,121.6710155,13.60451011,16.56585744,28.33510102,0.0000616,75.01850097,2.884741115,1.603478404,3.268640035,2.85715366,61.92380247,2.857153659,61.92379864,2.989671599,63.81605064,930.3411122,0.32621354,26.47326086,223.0497618,0.884448357,231.6474594,3.297936205,70.97900411,0.259501274,157.7374673,0.259501274,0.093166215,0.005919895,0,1,0,583,627,15.1
alloy_839,1208,92.8816081,0,0,0,0,0,0,0,0,0,0.103546133,0.695643288,0,0,0.004566763,0,0,3.276128395,0,0,0,0,0,0,0,0.010089643,0,0,0,0.01183979,0,3.016577884,0,0.0000000655,2.769218498,1.25E-13,1.35E-11,4.33E-10,0.00000000666,0.568662029,121.6710155,13.60451011,16.56585744,28.33510102,0.0000616,75.01850097,2.884741115,1.603478404,3.268640035,2.85715366,61.92380247,2.857153659,61.92379864,2.989671599,63.81605064,930.3411122,0.32621354,26.47326086,223.0497618,0.884448357,231.6474594,3.297936205,70.97900411,0.259501274,157.7374673,0.259501274,0.093166215,0.005919895,0,1,0,583,627,15.1
alloy_840,1209,92.79887142,0,0,0,0,0,0,0,0,0,0.098185474,0.75876165,0,0,0.11173341,0,0,3.20908882,0,0,0,0.048323498,0,0,0,0.060592866,0,0,0,0.016590768,0,2.897852094,0,0.0000000638,2.660228222,1.22E-13,1.31E-11,4.2E-10,0.00000000647,1.470710319,122.2230449,13.6166192,16.55525017,28.36085688,0.000369919,75.25262166,2.89215481,1.604336266,3.274504227,2.857001659,61.90003993,2.857001656,61.90003655,2.987124429,63.75884909,932.5877887,0.326269823,26.58032607,223.1108161,0.883857082,231.6635191,3.302103448,71.22372835,0.267529955,157.7440254,0.267529955,0.21497571,0.008295384,0,1,0,505,530,
alloy_841,1210,92.79887142,0,0,0,0,0,0,0,0,0,0.098185474,0.75876165,0,0,0.11173341,0,0,3.20908882,0,0,0,0.048323498,0,0,0,0.060592866,0,0,0,0.016590768,0,2.897852094,0,0.0000000638,2.660228222,1.22E-13,1.31E-11,4.2E-10,0.00000000647,1.470710319,122.2230449,13.6166192,16.55525017,28.36085688,0.000369919,75.25262166,2.89215481,1.604336266,3.274504227,2.857001659,61.90003993,2.857001656,61.90003655,2.987124429,63.75884909,932.5877887,0.326269823,26.58032607,223.1108161,0.883857082,231.6635191,3.302103448,71.22372835,0.267529955,157.7440254,0.267529955,0.21497571,0.008295384,0,1,0,505,530,
alloy_842,1211,92.83370303,0,0,0,0,0,0,0,0,0,0.163856075,0.893826043,0,0,0,0,0,3.154854727,0,0,0,0,0,0,0,0,0,0,0,0,0,2.953760127,0,0.0000000646,2.711551796,1.23E-13,1.33E-11,4.26E-10,0.00000000656,0.495454274,122.0306148,13.63162701,16.54773175,28.39787824,0,75.23897172,2.897625231,1.604390963,3.272489229,2.856057922,61.88174699,2.856057923,61.8817412,2.984902985,63.71432473,931.8623467,0.326267805,26.56067593,223.1128836,0.883425784,232.1019146,3.31071163,71.21246999,0.260302164,157.6918301,0.260302164,0.153476157,0,0,1,0,537.791046,606.738616,10
alloy_843,1212,92.75849585,0,0,0,0,0,0,0,0,0,0.125563929,0.893405809,0,0,0,0,0,3.270163002,0,0,0,0,0,0,0,0,0,0,0,0,0,2.952371411,0,0.0000000646,2.710276955,1.23E-13,1.33E-11,4.26E-10,0.00000000656,0.427546507,121.9352942,13.62595847,16.55591359,28.38453187,0,75.1593443,2.894987045,1.604024118,3.270077468,2.856383853,61.90443464,2.856383854,61.90443007,2.987468177,63.77118946,931.3745117,0.326268702,26.51588964,223.0760369,0.883745694,232.0643021,3.30825118,71.10283248,0.262484009,157.6525752,0.262484009,0.115184011,0,0,1,0,540,605,10
alloy_844,1213,93.16345142,0,0,0,0,0,0,0,0,0,0,0.889937943,0,0,0.028129444,0,0,2.491282557,0,0,0,0,0,0,0,0.034576994,0,0,0,0,0,3.355050454,0.037571184,0.0000000703,3.079936317,1.35E-13,1.46E-11,4.7E-10,0.0000000072,0.817382233,121.1804095,13.70198264,16.50850391,28.55991294,0.000211093,75.38648412,2.919132576,1.606505951,3.277364439,2.853199794,61.77361336,2.853199798,61.77361288,2.979211973,63.54425979,929.8627348,0.326383657,26.57884524,223.1778064,0.880914878,232.2269548,3.350364705,71.25323282,0.246913288,157.8392545,0.246913288,0.015683755,0.037571184,0,1,0,583.3,651.6,16.8
alloy_845,1214,92.93499084,0,0,0,0,0,0,0,0,0,0.082372318,0.718938481,0,0,0.061355983,0,0,2.584562395,0.051974117,0,0,0,0,0,0,0.101668294,0,0,0,0.035791097,0,3.428346476,0,0.0000000713,3.147222065,1.36E-13,1.49E-11,4.77E-10,0.00000000731,2.173632944,121.4982493,13.69951544,16.51500179,28.5518533,0.000620685,75.3788179,2.916858067,1.606117342,3.274860768,2.85759272,61.88344521,2.85759272,61.8834422,2.986271751,63.7099969,930.9909808,0.32607601,26.70452835,223.1274538,0.880756077,231.4377319,3.349213165,71.49065598,0.256103505,157.6111351,0.256103505,0.118853745,0.017895548,0,1,0,532,592,11
alloy_846,1215,92.93499084,0,0,0,0,0,0,0,0,0,0.082372318,0.718938481,0,0,0.061355983,0,0,2.584562395,0.051974117,0,0,0,0,0,0,0.101668294,0,0,0,0.035791097,0,3.428346476,0,0.0000000713,3.147222065,1.36E-13,1.49E-11,4.77E-10,0.00000000731,2.173632944,121.4982493,13.69951544,16.51500179,28.5518533,0.000620685,75.3788179,2.916858067,1.606117342,3.274860768,2.85759272,61.88344521,2.85759272,61.8834422,2.986271751,63.7099969,930.9909808,0.32607601,26.70452835,223.1274538,0.880756077,231.4377319,3.349213165,71.49065598,0.256103505,157.6111351,0.256103505,0.118853745,0.017895548,0,1,0,532,592,11
alloy_847,1216,92.62833086,0,0,0,0,0,0,0,0,0,0.104004641,0.662891653,0,0,0.004586984,0,0,3.208662145,0,0,0,0,0,0,0,0.01013432,0,0,0,0.011892217,0,3.369497183,0,0.0000000705,3.093198414,1.35E-13,1.47E-11,4.71E-10,0.00000000722,0.568967143,121.2025793,13.65999903,16.55625775,28.46057812,0.0000619,75.00445765,2.900230053,1.603727357,3.26268085,2.856196448,62.00959773,2.856196445,62.00959388,2.995357002,63.9875014,929.3661741,0.32595433,26.53257653,222.9612736,0.882732104,231.2205222,3.327769211,71.11136674,0.259850255,157.2883695,0.259850255,0.093624723,0.005946109,0,1,0,614,654,14.8
alloy_848,1217,92.62833086,0,0,0,0,0,0,0,0,0,0.104004641,0.662891653,0,0,0.004586984,0,0,3.208662145,0,0,0,0,0,0,0,0.01013432,0,0,0,0.011892217,0,3.369497183,0,0.0000000705,3.093198414,1.35E-13,1.47E-11,4.71E-10,0.00000000722,0.568967143,121.2025793,13.65999903,16.55625775,28.46057812,0.0000619,75.00445765,2.900230053,1.603727357,3.26268085,2.856196448,62.00959773,2.856196445,62.00959388,2.995357002,63.9875014,929.3661741,0.32595433,26.53257653,222.9612736,0.882732104,231.2205222,3.327769211,71.11136674,0.259850255,157.2883695,0.259850255,0.093624723,0.005946109,0,1,0,614,654,14.8
alloy_849,1218,92.5246585,0,0,0,0,0,0,0,0,0,0.104112322,0.694963422,0,0,0.010203852,0,0,3.23542937,0,0,0,0,0,0,0,0.00811585,0,0,0,0.005952265,0,3.416564416,0,0.0000000711,3.136406134,1.36E-13,1.48E-11,4.76E-10,0.00000000729,0.533226004,121.1725816,13.67305152,16.55489128,28.49005116,0.0000495,75.01409568,2.904520575,1.603769606,3.261188529,2.855919854,62.03168345,2.85591985,62.03167961,2.996862629,64.03104905,929.3616943,0.325908404,26.54631489,222.9405931,0.882361262,231.20009,3.334507821,71.14600493,0.261579607,157.1634394,0.261579607,0.093732404,0.002976132,0,1,0,602,643,14.1
alloy_850,1219,92.5246585,0,0,0,0,0,0,0,0,0,0.104112322,0.694963422,0,0,0.010203852,0,0,3.23542937,0,0,0,0,0,0,0,0.00811585,0,0,0,0.005952265,0,3.416564416,0,0.0000000711,3.136406134,1.36E-13,1.48E-11,4.76E-10,0.00000000729,0.533226004,121.1725816,13.67305152,16.55489128,28.49005116,0.0000495,75.01409568,2.904520575,1.603769606,3.261188529,2.855919854,62.03168345,2.85591985,62.03167961,2.996862629,64.03104905,929.3616943,0.325908404,26.54631489,222.9405931,0.882361262,231.20009,3.334507821,71.14600493,0.261579607,157.1634394,0.261579607,0.093732404,0.002976132,0,1,0,602,643,14.1
alloy_851,1220,91.63626355,0,0,0,0,0,0,0,0,0,0,0.914781269,0,0,0.050530543,0,0,4.632501109,0.051364778,0,0,0,0,0,0,0.120571615,0,0,0,0,0,2.593987133,0,0.0000000594,2.381280188,1.13E-13,1.21E-11,3.87E-10,0.00000000599,2.384818217,122.6602771,13.55495626,16.64747999,28.21722689,0.00073609,74.62687915,2.866084028,1.600222963,3.252609818,2.86493478,62.20851965,2.864934769,62.20851923,3.015547417,64.38630286,932.2730526,0.326041698,26.34545141,222.7601121,0.886992077,231.3062342,3.266103167,70.58579655,0.303479698,157.0864308,0.303479698,0.036035905,0,0,1,0,499,556,4
alloy_852,1221,91.63626355,0,0,0,0,0,0,0,0,0,0,0.914781269,0,0,0.050530543,0,0,4.632501109,0.051364778,0,0,0,0,0,0,0.120571615,0,0,0,0,0,2.593987133,0,0.0000000594,2.381280188,1.13E-13,1.21E-11,3.87E-10,0.00000000599,2.384818217,122.6602771,13.55495626,16.64747999,28.21722689,0.00073609,74.62687915,2.866084028,1.600222963,3.252609818,2.86493478,62.20851965,2.864934769,62.20851923,3.015547417,64.38630286,932.2730526,0.326041698,26.34545141,222.7601121,0.886992077,231.3062342,3.266103167,70.58579655,0.303479698,157.0864308,0.303479698,0.036035905,0,0,1,0,441,538,6.8
alloy_853,1222,92.14669395,0,0,0,0,0,0,0,0,0,0.164508647,0.94225508,0,0,0,0,0,3.519354707,0,0,0,0,0,0,0,0,0,0,0,0,0,3.227187619,0,0.0000000684,2.962558234,1.31E-13,1.42E-11,4.55E-10,0.00000000699,0.499366965,121.7574002,13.68228511,16.56127952,28.51101602,0,75.10466383,2.910604965,1.603547605,3.260111771,2.856392109,62.073321,2.856392106,62.07331519,2.998591015,64.09727691,931.3794164,0.325907323,26.58558879,222.9151522,0.882218779,231.5543121,3.335569004,71.25566874,0.272860329,156.9118247,0.272860329,0.154128729,0,0,1,0,627.422887,675.686186,9
alloy_854,1223,91.84023657,0,0,0,0,0,0,0,0,0,0.12625403,0.898315984,0,0,0.255548337,0,0,3.229419168,0.15586039,0,0,0,0,0,0,0.406511572,0,0,0,0.119256247,0,2.9685977,0,0.0000000646,2.725172689,1.23E-13,1.33E-11,4.27E-10,0.00000000657,7.749742042,123.7272283,13.69670863,16.5510793,28.54059922,0.002481753,75.61675855,2.917081256,1.605731519,3.278845967,2.869154514,62.08683394,2.869154507,62.08683004,3.001755295,64.03176509,938.7889943,0.325829592,26.98907889,223.0490011,0.880555773,230.7130805,3.334802012,71.98216212,0.307816469,157.1028582,0.307816469,0.391587216,0.059628123,0,1,0,521,590,11
alloy_855,1224,91.84023657,0,0,0,0,0,0,0,0,0,0.12625403,0.898315984,0,0,0.255548337,0,0,3.229419168,0.15586039,0,0,0,0,0,0,0.406511572,0,0,0,0.119256247,0,2.9685977,0,0.0000000646,2.725172689,1.23E-13,1.33E-11,4.27E-10,0.00000000657,7.749742042,123.7272283,13.69670863,16.5510793,28.54059922,0.002481753,75.61675855,2.917081256,1.605731519,3.278845967,2.869154514,62.08683394,2.869154507,62.08683004,3.001755295,64.03176509,938.7889943,0.325829592,26.98907889,223.0490011,0.880555773,230.7130805,3.334802012,71.98216212,0.307816469,157.1028582,0.307816469,0.391587216,0.059628123,0,1,0,521,590,11
alloy_856,1225,91.81956696,0,0,0,0,0,0,0,0,0,0.145492514,0.898476014,0,0,0.255593862,0,0,3.22999447,0.155888156,0,0,0,0,0,0,0.40658399,0,0,0,0.119277491,0,2.969126539,0,0.0000000646,2.725658163,1.23E-13,1.33E-11,4.27E-10,0.00000000657,7.785646227,123.7795283,13.6989465,16.55044255,28.54568507,0.002482195,75.63283171,2.917861691,1.605740367,3.278962599,2.869178569,62.09297079,2.869178562,62.09296627,3.001802972,64.03824781,939.0294749,0.32580579,27.00635732,223.0494222,0.880465837,230.6844624,3.335438134,72.02267666,0.308190585,157.0711178,0.308190585,0.410892469,0.059638746,0,1,0,,610,10
alloy_857,1226,91.80214527,0,0,0,0,0,0,0,0,0,0,0.540759164,0,0,0,0,0,3.652388183,0,0,0,0,0,0,0,0,0,0,0,0,0,3.941925878,0.062781508,0.0000000786,3.618687956,1.52E-13,1.66E-11,5.34E-10,0.00000000813,0.201470045,120.0881637,13.73707599,16.5846819,28.63426724,0,74.62157117,2.913633487,1.602012019,3.243256125,2.856450842,62.29713183,2.856450831,62.29713131,3.01862749,64.59425886,926.6402167,0.325445858,26.46477418,222.6263004,0.881131927,230.0241395,3.362137995,70.92059096,0.271441722,156.2486155,0.271441722,0.027259273,0.062781508,0,1,0,727,786,5
alloy_858,1227,91.54875021,0,0,0,0,0,0,0,0,0,0.145633946,0.944316886,0,0,0.020467386,0,0,3.527055621,0.104026462,0,0,0,0,0,0,0.356106823,0,0,0,0.11939344,0,3.234249224,0,0.0000000684,2.969040788,1.31E-13,1.42E-11,4.56E-10,0.00000000699,6.875181854,123.0182384,13.71111266,16.57137491,28.57344242,0.002174032,75.26978361,2.916672438,1.604455616,3.265543092,2.86710809,62.1655085,2.867108088,62.16550332,3.007862011,64.23369675,935.810086,0.325640048,26.84871113,222.8688458,0.880607114,230.7292614,3.345665674,71.64881384,0.306832369,156.7168203,0.306832369,0.176023374,0.05969672,0,1,0,,675,9
alloy_859,1228,91.87868761,0,0,0,0,0,0,0,0,0,0,1.1327591,0,0,0.025779321,0,0,3.080090606,0,0,0,0,0,0,0,0.051260324,0,0,0,0,0,3.831423036,0,0.0000000769,3.517246347,1.48E-13,1.62E-11,5.21E-10,0.00000000793,1.122777229,120.8884624,13.80564638,16.51952898,28.79128951,0.000312944,75.26765061,2.950834359,1.605782668,3.25593109,2.853148157,62.08119114,2.853148154,62.08119064,3.000752035,64.15966274,929.340611,0.325780159,26.66525272,222.8594872,0.878165378,231.6413502,3.406449464,71.4326786,0.272237443,156.426384,0.272237443,0.011284683,0,0,1,0,634,677,12
alloy_860,1229,91.87868761,0,0,0,0,0,0,0,0,0,0,1.1327591,0,0,0.025779321,0,0,3.080090606,0,0,0,0,0,0,0,0.051260324,0,0,0,0,0,3.831423036,0,0.0000000769,3.517246347,1.48E-13,1.62E-11,5.21E-10,0.00000000793,1.122777229,120.8884624,13.80564638,16.51952898,28.79128951,0.000312944,75.26765061,2.950834359,1.605782668,3.25593109,2.853148157,62.08119114,2.853148154,62.08119064,3.000752035,64.15966274,929.340611,0.325780159,26.66525272,222.8594872,0.878165378,231.6413502,3.406449464,71.4326786,0.272237443,156.426384,0.272237443,0.011284683,0,0,1,0,634,677,12
alloy_861,1230,91.69688283,0,0,0,0,0,0,0,0,0,0,0.544926915,0,0,0,0,0,3.205629824,0,0,0,0,0,0,0,0,0,0,0,0,0,4.501948128,0.050612303,0.0000000865,4.132788381,1.67E-13,1.85E-11,5.94E-10,0.00000000901,0.196843196,119.368164,13.83412851,16.54565858,28.85495088,0,74.77197057,2.944494869,1.603622463,3.239886856,2.853625552,62.32746024,2.853625541,62.32745971,3.019419276,64.65491557,925.2108337,0.325175743,26.60025128,222.594961,0.877793897,229.7413006,3.417219309,71.2453992,0.264123395,155.8003693,0.264123395,0.015090068,0.050612303,0,1,0,728,794,5
alloy_862,1231,91.58660512,0,0,0,0,0,0,0,0,0,0.138625995,0.499090233,0,0,0,0,0,3.321521056,0,0,0,0,0,0,0,0,0,0,0,0,0,4.409909609,0.044247988,0.0000000852,4.048297021,1.65E-13,1.82E-11,5.84E-10,0.00000000886,0.447048786,119.831267,13.82351968,16.55157512,28.83034711,0,74.81612682,2.941163786,1.603192181,3.240342075,2.854495965,62.37429664,2.854495953,62.37429169,3.020369809,64.70699411,926.8778254,0.325031447,26.68702208,222.5950847,0.878051772,229.4988881,3.408205133,71.4425325,0.268218338,155.6694276,0.268218338,0.13697183,0.044247988,0,1,0,729,785,8.4
alloy_863,1232,91.5334994,0,0,0,0,0,0,0,0,0,0,0.545164061,0,0,0,0,0,3.325803577,0,0,0,0,0,0,0,0,0,0,0,0,0,4.54806328,0.047469684,0.0000000872,4.175122091,1.69E-13,1.87E-11,5.99E-10,0.00000000908,0.197758856,119.3196316,13.83995579,16.55160446,28.86751837,0,74.71960966,2.9455082,1.603289875,3.236597199,2.853881154,62.37640412,2.853881142,62.37640359,3.023022219,64.75280333,925.0506775,0.325090491,26.59710741,222.5443857,0.877721193,229.5952841,3.420155481,71.23245613,0.267528584,155.6278009,0.267528584,0.011947448,0.047469684,0,1,0,696,758,6.4
alloy_864,1233,91.26747753,0,0,0,0,0,0,0,0,0,0,0.592270281,0,0,0,0,0,3.216125192,0,0,0,0,0,0,0.315553662,0,0,0,0,0,0,4.560968949,0.047604385,0.0000000873,4.186969495,1.69E-13,1.87E-11,6E-10,0.00000000909,0.197939364,119.7571368,13.87606419,16.56943047,28.94945238,0,74.73401658,2.951037353,1.602971419,3.240056159,2.854723626,62.44207881,2.854723608,62.44207828,3.028440583,64.88415271,928.0111107,0.324970985,26.6258563,222.4765218,0.876083579,229.0449441,3.42618362,71.30695222,0.275846001,155.20239,0.275846001,0.189488281,0.363158047,0,1,0,738,793,8.7
alloy_865,1234,91.1221445,0,0,0,0,0,0,0,0,0,0,0.591605364,0,0,0,0,0,3.450478629,0,0,0,0,0,0,0.276603558,0,0,0,0,0,0,4.511617005,0.047550941,0.0000000866,4.14166441,1.67E-13,1.85E-11,5.95E-10,0.00000000901,0.199843792,119.7815001,13.862094,16.58103685,28.91696328,0,74.64785969,2.946362935,1.602344215,3.236456255,2.855416003,62.48587819,2.855415984,62.48587766,3.031836901,64.97175148,927.7589814,0.324936129,26.59544563,222.4312625,0.876768231,229.000327,3.419344683,71.22748775,0.280034128,155.1286855,0.280034128,0.150484734,0.324154499,0,1,0,721,782,8.6
alloy_866,1235,86.18339145,0,0,0,0,0,0,0,0,0,0,0.38746554,0,0,0,0,0,1.125597622,0,0,0,0.419502925,0,0,0,11.88404246,0,0,0,0,0,0,0,0.0000000204,1.07E-16,3.58E-14,2.97E-12,9.5E-11,0.0000000017,214.0860914,165.2776933,13.23250437,16.93276578,27.35657994,0.072552079,78.81348722,2.714055676,1.643469089,3.520993138,2.974622198,60.33768372,2.974622352,60.33768218,2.996787855,60.67536203,1027.879068,0.323562586,32.56353686,224.8887456,0.874865249,225.6528583,3.167946896,77.6268592,0.764307249,164.293735,0.764307249,0.401110809,0,0,1,0,315,380,
alloy_867,1236,90.90211869,0,0,0,0,0,0,0,0,0,0.155552645,0.500027361,0,0,0,0,0,3.684303266,0,0,0,0,0,0,0.289143979,0,0,0,0,0,0,4.41818998,0.050664082,0.0000000852,4.055898402,1.65E-13,1.82E-11,5.85E-10,0.00000000887,0.481275795,120.2778304,13.84817525,16.59743525,28.88452803,0,74.62773891,2.939952272,1.601377502,3.235132101,2.856921817,62.57936166,2.856921796,62.57935618,3.036152984,65.11204539,929.6575174,0.324715561,26.67728224,222.3891087,0.877225404,228.5166808,3.405969475,71.40479969,0.286699972,154.8810908,0.286699972,0.311311022,0.339808061,0,1,0,742,775,10.7
alloy_868,1237,86.07238706,0,0,0,0,0,0,0,0,0,0,0.387422274,0,0,0,0,0,1.238019128,0,0,0,0.419456082,0,0,0,11.88271546,0,0,0,0,0,0,0,0.0000000204,1.07E-16,3.58E-14,2.97E-12,9.5E-11,0.0000000017,214.063133,165.2806583,13.23135294,16.93938585,27.35353288,0.072543978,78.76702871,2.71302288,1.64312771,3.518862623,2.974964675,60.37141016,2.974964827,60.37140862,2.999344114,60.74281493,1027.856742,0.323518286,32.5526747,224.8538684,0.875003112,225.5629621,3.166802671,77.59787076,0.765740889,164.1815538,0.765740889,0.401063966,0,0,1,0,317.158822,379.211635,9
alloy_869,1238,90.65294097,0,0,0,0,0,0,0,0,0,0,0.546628605,0,0,0,0,0,3.930227061,0,0,0,0,0,0,0,0,0,0,0,0,0,4.87020336,0,0.0000000916,4.470846685,1.77E-13,1.97E-11,6.33E-10,0.00000000958,0.202262409,118.9686022,13.87609288,16.57742243,28.94512311,0,74.44623701,2.953782053,1.601742623,3.217306211,2.854826561,62.64013225,2.854826541,62.64013173,3.042228732,65.28025957,923.6508877,0.324586409,26.59447243,222.2718666,0.877090429,228.8200409,3.44274632,71.19609767,0.283860949,154.6576579,0.283860949,0,0,0,1,0,,554,
alloy_870,1239,90.19173536,0,0,0,0,0,0,0,0,0,0,0.547345408,0,0,0,0,0,4.173888758,0,0,0,0,0,0,0.251446385,0,0,0,0,0,0,4.787924467,0.047659623,0.0000000904,4.395314661,1.75E-13,1.95E-11,6.25E-10,0.00000000945,0.205048469,119.4165786,13.89276735,16.61834049,28.98311098,0,74.31115299,2.950073905,1.600218742,3.217050019,2.857070287,62.77827888,2.85707026,62.77827836,3.053466225,65.55655286,926.6099064,0.324433882,26.56707826,222.129115,0.876547804,228.0630624,3.433438543,71.12398873,0.297429805,154.1476548,0.297429805,0.125436242,0.299106007,0,1,0,748,790,10
alloy_871,1240,89.75731482,0,0,0,0,0,0,0,0,0,0,0.551807088,0,0,0,0,0,3.967460044,0,0,0,0,0,0,0.318495034,0,0,0,0,0,0,5.363281314,0.041641704,0.0000000985,4.923492246,1.91E-13,2.14E-11,6.87E-10,0.0000000103,0.202555861,118.7825864,13.99709522,16.59939298,29.21938073,0,74.35047488,2.979891843,1.600930339,3.209367897,2.855282019,62.90726652,2.855281988,62.90726601,3.061861533,65.81452807,925.7835463,0.324022488,26.6853688,221.9958278,0.873125542,227.4054535,3.487581702,71.39877543,0.298705516,153.3596323,0.298705516,0.186466972,0.360136737,0,1,0,790,820,5.8
alloy_872,1241,80.89976478,0,0,0,0,0,0,0,0,0,0,0.107412474,0,0,0.122224605,0,0,1.067163367,0.149090969,0,0,0,0,0,0,17.49850741,0,0,0,0.114076638,0,0.041759762,0,0.0000000198,0.038335461,3.48E-14,2.94E-12,9.39E-11,0.00000000166,315.129903,183.4357944,13.23264561,17.16464304,27.30185935,0.106828388,79.66265324,2.662926072,1.657971967,3.588226924,3.041683566,60.47732935,3.041683764,60.47732774,3.06358238,60.86802515,1068.664855,0.320621644,35.48188296,224.9603796,0.86566297,220.0840541,3.189880452,80.72827818,0.900290679,164.2973483,0.900290679,0.137209763,0.057038319,0,1,0,195,209,1
alloy_873,1242,80.58293974,0,0,0,0,0,0,0,0,0,0,0.107597432,0,0,0.293844165,0,0,1.181527379,0.149347696,0,0,0,0,0,0,17.52863884,0,0,0,0.114273072,0,0.04183167,0,0.0000000197,0.038401473,3.47E-14,2.93E-12,9.37E-11,0.00000000166,315.6762895,183.7417684,13.25420413,17.1643858,27.34889492,0.10701234,79.78394884,2.670678237,1.658094093,3.587978304,3.041710874,60.56333199,3.041711065,60.56333086,3.068565477,61.02183148,1070.390038,0.320491921,35.58407194,224.9322846,0.864967534,219.6953528,3.197652606,80.96030689,0.903124196,163.8695011,0.903124196,0.309025757,0.057136536,0,1,0,257,271,1.2
alloy_874,1243,76.80972151,0,0,0,0,0,0,0,0,0,0,0.107565478,0,0,0.122398709,0,0,1.237422996,0.149303343,0,0,0,0,0,0,21.41752958,0,0,0,0.114239136,0,0.041819247,0,0.0000000188,0.038390069,3.32E-14,2.8E-12,8.96E-11,0.00000000159,385.6668116,196.6038176,13.27023057,17.31944335,27.34103695,0.130754018,80.44760034,2.645436544,1.668826962,3.633623782,3.081162463,60.52863146,3.081162697,60.52862954,3.10641521,60.97050564,1098.182951,0.318593741,37.56743856,224.9858959,0.858417762,216.4964743,3.227404497,83.03783306,0.981581631,164.0204004,0.981581631,0.137546364,0.057119568,0,1,0,229,229,0.5
alloy_875,1244,76.59546184,0,0,0,0,0,0,0,0,0,0,0.107763012,0,0,0.294296358,0,0,1.239695409,0.149577525,0,0,0,0,0,0,21.45686089,0,0,0,0.114448925,0,0.041896044,0,0.0000000188,0.038460568,3.31E-14,2.8E-12,8.94E-11,0.00000000158,386.3778611,196.9335057,13.2930443,17.31286689,27.39126192,0.130994136,80.61714044,2.654196998,1.669312673,3.635599063,3.080926871,60.58110416,3.080927099,60.58110272,3.108932382,61.05721417,1099.991912,0.318504125,37.6848179,224.9927369,0.857568872,216.1899818,3.236405748,83.30383459,0.982838252,163.6960399,0.982838252,0.309653803,0.057224463,0,1,0,257,257,0.5
alloy_876,1245,89.94359176,0,0,0,0,0,0,0,0,0,0,0,0,0,0.031363979,0,9.951006656,0,0,0,0,0,0,0,0,0.03563715,0,0,0,0,0,0,0.038400451,0.00000946,0.00000000431,0.0000000519,0.000000305,0.0000012,0.00000371,0.822288951,117.3148614,12.01970115,16.86533796,25.01993707,0.000217565,69.57489518,2.508506073,1.547373485,3.216681576,2.878499704,61.8534415,2.878499561,61.85344092,3.336163263,60.03855784,886.7295301,0.332958778,23.87003392,219.1189692,1.166240047,221.711701,2.803288442,63.59441225,0.19463602,154.3642697,0.19463602,0.019747556,9.989407107,0,0,0,438,463,2
alloy_877,1246,89.94359176,0,0,0,0,0,0,0,0,0,0,0,0,0,0.031363979,0,9.951006656,0,0,0,0,0,0,0,0,0.03563715,0,0,0,0,0,0,0.038400451,0.00000946,0.00000000431,0.0000000519,0.000000305,0.0000012,0.00000371,0.822288951,117.3148614,12.01970115,16.86533796,25.01993707,0.000217565,69.57489518,2.508506073,1.547373485,3.216681576,2.878499704,61.8534415,2.878499561,61.85344092,3.336163263,60.03855784,886.7295301,0.332958778,23.87003392,219.1189692,1.166240047,221.711701,2.803288442,63.59441225,0.19463602,154.3642697,0.19463602,0.019747556,9.989407107,0,0,0,438,463,2
alloy_878,1247,92.63981924,0,0.025038554,0,0,0,0,0,0,0,0,0,0,0,0.033927252,0,0,0.456586607,0,0,0,0,0,0,0,6.765464524,0,0,0,0.079163824,0,0,0,0.0000000218,1.15E-16,3.82E-14,3.18E-12,1.02E-10,0.00000000182,129.4582205,147.175172,13.07262098,16.74514704,27.06518918,0.041662064,77.38002974,2.691548147,1.628376978,3.467371609,2.926374372,60.1704362,2.926374477,60.17043522,2.934522573,60.33776593,985.8517495,0.326358061,29.66201202,224.9534361,0.887272576,230.4005636,3.06557678,74.12453135,0.581241065,165.4215162,0.581241065,0.019432614,0.039581912,0,1,0,180.2,192.3,2
alloy_879,1248,92.47603683,0,0.025127612,0,0,0,0,0,0,0,0,0,0.066584212,0,0.038911914,0,0,0.35762779,0,0,0,0,0,0,0,6.973290256,0,0,0,0.062421382,0,0,0,0.0000000217,1.14E-16,3.81E-14,3.17E-12,1.01E-10,0.00000000181,133.2246223,147.7898919,13.11144421,16.75621918,27.16146975,0.042932116,77.41441735,2.69571805,1.629053257,3.471691054,2.928283499,60.15719487,2.928283501,60.14939131,2.938311926,60.31075901,987.8827611,0.326073488,29.76493375,224.9548244,0.886327515,230.1750404,3.075384855,74.22702282,0.591443266,165.4214888,0.591443266,0.071625298,0.097794904,0,1,0,200.6,205,1.1
alloy_880,1249,92.29191991,0,0.025091241,0,0,0,0,0,0,0,0,0,0.035676399,0,0.038855591,0,0,0.401748909,0,0,0,0,0,0,0,7.127377549,0,0,0,0.079330402,0,0,0,0.0000000217,1.14E-16,3.8E-14,3.16E-12,1.01E-10,0.00000000181,135.9873989,148.3479448,13.09706197,16.7601679,27.12216652,0.043872298,77.45905604,2.693073862,1.629469989,3.47298066,2.930028368,60.16621535,2.93002842,60.16203366,2.939024769,60.32880568,988.9401463,0.326079204,29.85453846,224.9567344,0.886243092,230.0375049,3.07356001,74.33764091,0.596521906,165.4071867,0.596521906,0.040661162,0.0753416,0,1,0,221.1,234.3,5.1
alloy_881,1250,92.63981924,0,0.025038554,0,0,0,0,0,0,0,0,0,0,0,0.033927252,0,0,0.456586607,0,0,0,0,0,0,0,6.765464524,0,0,0,0.079163824,0,0,0,0.0000000218,1.15E-16,3.82E-14,3.18E-12,1.02E-10,0.00000000182,129.4582205,147.175172,13.07262098,16.74514704,27.06518918,0.041662064,77.38002974,2.691548147,1.628376978,3.467371609,2.926374372,60.1704362,2.926374477,60.17043522,2.934522573,60.33776593,985.8517495,0.326358061,29.66201202,224.9534361,0.887272576,230.4005636,3.06557678,74.12453135,0.581241065,165.4215162,0.581241065,0.019432614,0.039581912,0,1,0,169,176.9,2.1
alloy_882,1251,92.47603683,0,0.025127612,0,0,0,0,0,0,0,0,0,0.066584212,0,0.038911914,0,0,0.35762779,0,0,0,0,0,0,0,6.973290256,0,0,0,0.062421382,0,0,0,0.0000000217,1.14E-16,3.81E-14,3.17E-12,1.01E-10,0.00000000181,133.2246223,147.7898919,13.11144421,16.75621918,27.16146975,0.042932116,77.41441735,2.69571805,1.629053257,3.471691054,2.928283499,60.15719487,2.928283501,60.14939131,2.938311926,60.31075901,987.8827611,0.326073488,29.76493375,224.9548244,0.886327515,230.1750404,3.075384855,74.22702282,0.591443266,165.4214888,0.591443266,0.071625298,0.097794904,0,1,0,193.9,195.2,2.5
alloy_883,1252,92.29191991,0,0.025091241,0,0,0,0,0,0,0,0,0,0.035676399,0,0.038855591,0,0,0.401748909,0,0,0,0,0,0,0,7.127377549,0,0,0,0.079330402,0,0,0,0.0000000217,1.14E-16,3.8E-14,3.16E-12,1.01E-10,0.00000000181,135.9873989,148.3479448,13.09706197,16.7601679,27.12216652,0.043872298,77.45905604,2.693073862,1.629469989,3.47298066,2.930028368,60.16621535,2.93002842,60.16203366,2.939024769,60.32880568,988.9401463,0.326079204,29.85453846,224.9567344,0.886243092,230.0375049,3.07356001,74.33764091,0.596521906,165.4071867,0.596521906,0.040661162,0.0753416,0,1,0,214.8,220.6,5.5
alloy_884,1253,92.55281846,0,0.025039442,0,0,0,0,0,0,0,0,0,0,0,0.033928455,0,0,0.456602797,0,0,0,0,0,0,0,6.852444217,0,0,0,0.079166631,0,0,0,0.0000000218,1.15E-16,3.82E-14,3.17E-12,1.01E-10,0.00000000181,131.0239684,147.4671687,13.07349095,16.74836007,27.06615501,0.042193087,77.39898795,2.691193888,1.628629175,3.468449926,2.927238477,60.17044225,2.927238582,60.17044127,2.935386965,60.33777791,986.5072173,0.326314562,29.70863441,224.9551692,0.887107319,230.3239986,3.066446503,74.17672148,0.584696001,165.4209553,0.584696001,0.019433817,0.039583315,0,1,0,213.2,247.9,1.3
alloy_885,1254,92.67975016,0,0.025125526,0,0,0,0,0,0,0,0,0,0.066578685,0,0.038908684,0,0,0.3575981,0,0,0,0,0,0,0,6.769622649,0,0,0,0.0624162,0,0,0,0.0000000218,1.15E-16,3.82E-14,3.17E-12,1.01E-10,0.00000000181,129.5583377,147.1061731,13.10940407,16.7486954,27.1592004,0.041688696,77.37002659,2.696547148,1.628462718,3.469165973,2.926260165,60.1571818,2.926260165,60.1493789,2.936287762,60.3107332,986.3479095,0.326175359,29.65576565,224.9507664,0.886714519,230.354325,3.07334771,74.10481868,0.583417851,165.4228009,0.583417851,0.071616539,0.097786785,0,1,0,218.6,224.2,1.1
alloy_886,1255,92.13690012,0,0.025092826,0,0,0,0,0,0,0,0,0,0.035678653,0,0.038858046,0,0,0.401774288,0,0,0,0,0,0,0,7.282360649,0,0,0,0.079335414,0,0,0,0.0000000217,1.14E-16,3.8E-14,3.16E-12,1.01E-10,0.00000000181,138.7772976,148.8682307,13.09861343,16.7658931,27.12389082,0.044818492,77.49283638,2.692442823,1.629919364,3.47490211,2.93156806,60.16622587,2.931568113,60.1620439,2.940565027,60.32882646,990.1081018,0.326001689,29.93761157,224.9598223,0.88594861,229.9010762,3.075109985,74.43063463,0.602478054,165.406158,0.602478054,0.04066587,0.07534636,0,1,0,255.5,280.9,4.5
alloy_887,1256,96.45602537,0,0,0,0,0,0,0,0,0,0,0.994177429,0,0,0,0,0,1.808209051,0,0,0,0.467991509,0,0,0,0.176044458,0,0,0,0.097552183,0,0,0,0.000000023,1.21E-16,4.03E-14,3.35E-12,1.07E-10,0.00000000191,3.371743376,126.5991686,13.22172517,16.50799125,27.46602436,0.001074751,76.45316445,2.799985969,1.609304704,3.365520971,2.859977702,60.5717318,2.859977739,60.57173117,2.893886826,61.14345917,943.5267236,0.329184758,26.4018952,224.4098083,0.894241602,236.1173122,3.096947476,70.90334384,0.231588869,163.228862,0.231588869,0.462554733,0.048776092,0,1,0,370,440,
alloy_888,1257,96.33410966,0,0,0,0,0,0,0,0,0,0,0.998718146,0,0,0.494104749,0,0,1.702938471,0,0,0,0.470128971,0,0,0,0,0,0,0,0,0,0,0,0.0000000229,1.21E-16,4.01E-14,3.34E-12,1.07E-10,0.00000000191,0.211623964,126.5773748,13.27751848,16.47095016,27.59148871,0,76.89436743,2.825811184,1.610284885,3.368317361,2.854335,60.65911656,2.854335018,60.65911734,2.89565914,61.26619831,945.6004965,0.329127029,26.57821667,224.4918533,0.892563999,235.7978911,3.120482332,71.48135163,0.224403058,162.7083964,0.224403058,0.931346966,0,0,1,0,372.316878,434.369691,10
alloy_889,1258,95.96298851,0,0,0,0,0,0,0,0,0,0,1.000713455,0,0,0.544601079,0,0,1.763218778,0,0,0,0.49462163,0,0,0,0.172279552,0,0,0,0.040432614,0,0.021144386,0,0.0000000231,0.019410546,4.06E-14,3.4E-12,1.09E-10,0.00000000193,3.314094483,127.232237,13.29642963,16.4767169,27.63143194,0.001051767,76.99390379,2.830717519,1.610774166,3.370187914,2.856582611,60.71082268,2.856582627,60.71082359,2.899663466,61.36429315,947.8950085,0.328970921,26.71696895,224.45833,0.891697448,235.3733141,3.128308573,71.70052062,0.247261314,162.4867549,0.247261314,1.006335955,0.020216307,0,1,0,350,420,8.5
alloy_890,1259,95.94290982,0,0,0,0,0,0,0,0,0,0,1.000450656,0,0,0.544458078,0,0,1.762755703,0,0,0,0.494491745,0,0,0,0.172234313,0,0,0,0.040422008,0,0.042277679,0,0.0000000234,0.03881091,4.12E-14,3.47E-12,1.11E-10,0.00000000197,3.313233235,127.2052189,13.29994539,16.47628241,27.63937819,0.00105149,76.99237449,2.831705407,1.610782418,3.369761886,2.856531376,60.71697766,2.856531392,60.71697857,2.900078401,61.37661817,947.8403205,0.32895428,26.72037429,224.4519192,0.89159182,235.3481632,3.130177376,71.70810686,0.24739811,162.4554926,0.24739811,1.006063069,0.020211004,0,1,0,,435,10
alloy_891,1260,96.48900926,0,0,0,0,0,0,0,0,0,0,1.756475572,0,0,0,0,0,0.803660746,0,0,0,0.950854418,0,0,0,0,0,0,0,0,0,0,0,0.0000000227,1.2E-16,3.99E-14,3.31E-12,1.06E-10,0.00000000189,0.206883905,127.3647557,13.41562765,16.37422313,27.90240131,0,77.78353205,2.889286223,1.61553536,3.386631625,2.848971852,60.24110176,2.848971904,60.24110106,2.864798109,60.48219896,948.3934062,0.329664012,26.78952237,224.7508652,0.887632437,237.8404564,3.199041248,72.0890809,0.217280585,163.3572297,0.217280585,0.932462302,0,1,1,0,315,420,21
alloy_892,1261,94.89874845,0,0,0,0,0,0,0,0,0,0.106189302,0,0,0,0,0,0,3.180410001,0.125628411,0,0,0,0,0,0,0,0,0,0,0,0,1.68902384,0,0.000000047,1.550523885,8.81E-14,9.06E-12,2.9E-10,0.00000000459,0.390469154,122.8294,13.28208619,16.61770465,27.60536247,0,74.73916598,2.781603931,1.601112097,3.295915696,2.868366212,61.55484166,2.868366217,61.55483777,2.969146649,63.0156672,931.1292841,0.327148687,26.16198869,223.4846728,0.894196979,231.9402644,3.128418861,70.22946657,0.231315867,160.4613095,0.231315867,0.095809384,0,0,1,0,344.73785,413.68542,13
alloy_893,1262,94.28630441,0,0,0,0,0,0,0,0,0,0.106537782,0.043586839,0,0,0.198389776,0,0,3.190847121,0.126040685,0,0,0,0,0,0,0.295862837,0,0,0,0.057863857,0,1.694566693,0,0.0000000469,1.555612224,8.8E-14,9.06E-12,2.91E-10,0.00000000459,5.719897119,124.0800976,13.32394285,16.61783765,27.69600139,0.001806243,75.03358209,2.794844292,1.602463287,3.301929708,2.871443685,61.63682034,2.871443685,61.63681697,2.974674938,63.15842511,935.8598823,0.326910615,26.45220564,223.4738791,0.892280867,231.2996395,3.145783995,70.74023637,0.268773495,160.0327036,0.268773495,0.280053002,0.028931929,0,1,0,,415,13
alloy_894,1263,94.17094912,0,0,0,0,0,0,0,0,0,0.119083689,0.708649197,0,0,0,0,0,2.547572725,0,0,0,0,0,0,0,0,0,0,0,0,0,2.453745265,0,0.0000000576,2.252538153,1.09E-13,1.16E-11,3.72E-10,0.00000000578,0.409989209,122.3353746,13.51814405,16.53280254,28.14316574,0,75.36183625,2.865375711,1.605453404,3.293603373,2.855900213,61.53612556,2.855900222,61.53612121,2.961492464,63.03651576,931.7861084,0.326945939,26.44974246,223.4543548,0.886392999,232.9592102,3.255625793,70.96960445,0.233935329,159.2190614,0.233935329,0.108703772,0,0,1,0,490,565,11
alloy_895,1264,94.17094912,0,0,0,0,0,0,0,0,0,0.119083689,0.708649197,0,0,0,0,0,2.547572725,0,0,0,0,0,0,0,0,0,0,0,0,0,2.453745265,0,0.0000000576,2.252538153,1.09E-13,1.16E-11,3.72E-10,0.00000000578,0.409989209,122.3353746,13.51814405,16.53280254,28.14316574,0,75.36183625,2.865375711,1.605453404,3.293603373,2.855900213,61.53612556,2.855900222,61.53612121,2.961492464,63.03651576,931.7861084,0.326945939,26.44974246,223.4543548,0.886392999,232.9592102,3.255625793,70.96960445,0.233935329,159.2190614,0.233935329,0.108703772,0,0,1,0,450,515,12
alloy_896,1265,94.01895447,0,0,0,0,0,0,0,0,0,0.116486147,0.687146487,0,0,0.030267225,0,0,2.607910844,0.015383461,0,0,0,0,0,0,0.050153498,0,0,0,0.017655934,0,2.456041929,0,0.0000000576,2.254646491,1.09E-13,1.16E-11,3.73E-10,0.00000000578,1.308945703,122.529537,13.52207626,16.53748526,28.15120758,0.000306187,75.37317255,2.865801905,1.605400096,3.293458975,2.857612446,61.57612404,2.857612454,61.57611985,2.964614484,63.10649451,932.5621349,0.326869677,26.49282327,223.4298142,0.886211847,232.7112412,3.256237763,71.03764361,0.24182346,159.1171484,0.24182346,0.121878816,0.008827967,0,1,0,434.5,501,9.75
alloy_897,1266,94.35570981,0,0,0,0,0,0,0,0,0,0,0.267688072,0,0,0,0,0,1.866338197,0.258025808,0,0,0,0,0,0,0,0,0,0,0,0,3.252238109,0,0.0000000689,2.985554584,1.32E-13,1.43E-11,4.59E-10,0.00000000704,0.187431908,120.8630578,13.60801029,16.49335375,28.34906575,0,75.32451877,2.887825194,1.606323361,3.287622151,2.866103571,61.66322463,2.866103579,61.66322411,2.976317446,63.19879601,928.0901492,0.326472022,26.58055509,223.3925993,0.883204274,231.400697,3.305774126,71.26015181,0.213201081,159.1610086,0.213201081,0,0,0,1,0,468.843476,510.212018,14
alloy_898,1267,94.89874845,0,0,0,0,0,0,0,0,0,0.106189302,0,0,0,0,0,0,3.180410001,0.125628411,0,0,0,0,0,0,0,0,0,0,0,0,1.68902384,0,0.000000047,1.550523885,8.81E-14,9.06E-12,2.9E-10,0.00000000459,0.390469154,122.8294,13.28208619,16.61770465,27.60536247,0,74.73916598,2.781603931,1.601112097,3.295915696,2.868366212,61.55484166,2.868366217,61.55483777,2.969146649,63.0156672,931.1292841,0.327148687,26.16198869,223.4846728,0.894196979,231.9402644,3.128418861,70.22946657,0.231315867,160.4613095,0.231315867,0.095809384,0,0,1,0,344.73785,413.68542,13
alloy_899,1268,93.29855707,0,0,0,0,0,0,0,0,0,0.010928863,0.983670858,0,0,0.038158602,0,0,2.74718299,0.025859072,0,0,0,0,0,0,0.060700526,0,0,0,0.017807377,0,2.781316424,0.035818221,0.0000000622,2.553248478,1.19E-13,1.27E-11,4.08E-10,0.00000000629,1.310963988,122.1419559,13.62388577,16.52992104,28.3827885,0.000370577,75.41744843,2.897500542,1.605860796,3.28493052,2.856921756,61.70216,2.856921762,61.70215918,2.974827743,63.38422506,932.3461217,0.326696826,26.52503381,223.2701158,0.883360611,232.7194686,3.305953737,71.12111056,0.255261802,158.3503411,0.255261802,0.024508895,0.04472191,0,1,0,551.5,609.5,9.75
alloy_900,1269,93.29855707,0,0,0,0,0,0,0,0,0,0.010928863,0.983670858,0,0,0.038158602,0,0,2.74718299,0.025859072,0,0,0,0,0,0,0.060700526,0,0,0,0.017807377,0,2.781316424,0.035818221,0.0000000622,2.553248478,1.19E-13,1.27E-11,4.08E-10,0.00000000629,1.310963988,122.1419559,13.62388577,16.52992104,28.3827885,0.000370577,75.41744843,2.897500542,1.605860796,3.28493052,2.856921756,61.70216,2.856921762,61.70215918,2.974827743,63.38422506,932.3461217,0.326696826,26.52503381,223.2701158,0.883360611,232.7194686,3.305953737,71.12111056,0.255261802,158.3503411,0.255261802,0.024508895,0.04472191,0,1,0,538,579,8.65
alloy_901,1270,98.01529972,0,0,0,0,0,0,0,0,0,0.026029944,0.025558549,0,0,0.06058976,0,0,0.640391693,0.029563209,0,0,0,0,0,0,1.108400836,0,0,0,0.042412925,0,0.051753367,0,0.0000000238,0.047509591,4.19E-14,3.54E-12,1.13E-10,0.00000000201,20.1784706,128.1893917,13.03567224,16.54372795,27.04555573,0.006766787,76.09857079,2.720050455,1.611486894,3.391878939,2.870793364,60.26098245,2.870793411,60.26098117,2.884790299,60.49314476,943.1955006,0.329067432,26.63128829,224.7942824,0.897593094,235.1940659,3.016799622,70.73712899,0.257834012,165.1494739,0.257834012,0.061745149,0.021206462,0,1,0,290.5,325,12
alloy_902,1271,98.27248108,0,0,0,0,0,0,0,0,0,0.026178631,0.385568361,0,0,0.097497342,0,0,0.420032398,0.074330244,0,0,0,0,0,0,0.630066013,0,0,0,0.028436795,0.013360163,0.052048969,0,0.0000000238,0.047780953,4.19E-14,3.54E-12,1.13E-10,0.00000000201,11.57016781,126.9763622,13.10100886,16.49109848,27.20138968,0.003846553,76.37628303,2.751486044,1.611871814,3.390615914,2.866007064,60.23064363,2.866007109,60.23064246,2.876496589,60.39977979,941.7549642,0.329386495,26.51880261,224.8561226,0.8960435,236.225439,3.046815219,70.83230826,0.210949124,164.9899576,0.210949124,0.098801417,0.014218398,0,1,0,240,300,13
