Repository: mahata-lab/Lightweight-Alloy-Machine-Learning

# ML-Guided Microalloying of Al₉₂(Ti,Fe,Co,Ni)₂ for Additive Manufacturing

This repository contains the analysis and plotting scripts used to explore ML-guided
microalloying around the ultrastrong Al₉₂Ti₂Fe₂Co₂Ni₂ alloy system for additive
manufacturing. It builds on the trained models from the main Al-alloy ICME paper and
uses them to:

- generate microalloying design spaces around Al₉₂Ti₂Fe₂Co₂Ni₂  
- predict yield strength (YS), ultimate tensile strength (UTS), elongation (El), and a
  strength–ductility quality index **Q**  
- identify top-Q candidate alloys under different microalloying scenarios  
- visualize strength–ductility maps, Q vs dopant content, and composition fingerprints

File: AM_Casting_MLReady_Cleaned_Final_v4.csv (part 18 of 21)
Alloy Name,Serial Number,Al,Ag,B,Be,Bi,C,Ca,Cd,Ce,Co,Cr,Cu,Er,Eu,Fe,Ga,Li,Mg,Mn,Mo,Nb,Ni,O,Pb,Sc,Si,Sn,Ta,Te,Ti,V,Zn,Zr,D @ 1000K (cm²/s)_weighted,D @ 500K (cm²/s)_weighted,D @ 600K (cm²/s)_weighted,D @ 700K (cm²/s)_weighted,D @ 800K (cm²/s)_weighted,D @ 900K (cm²/s)_weighted,D0 (cm²/s)_weighted,Q (kJ/mol)_weighted,atomic_number_weighted,atomic_volume_elemental_phase_A3_per_atom_mp_weighted,atomic_weight_weighted,band_gap_elemental_phase_eV_mp_weighted,bulk_modulus_vrh_elemental_phase_GPa_mp_weighted,density_elemental_phase_g_cm3_mp_weighted,electronegativity_weighted,formation_energy_eV_atom,lattice_a_elemental_phase_A_mp_weighted,lattice_alpha_elemental_phase_deg_mp_weighted,lattice_b_elemental_phase_A_mp_weighted,lattice_beta_elemental_phase_deg_mp_weighted,lattice_c_elemental_phase_A_mp_weighted,lattice_gamma_elemental_phase_deg_mp_weighted,melting_point_K_weighted,poisson_ratio_homogeneous_elemental_phase_mp_weighted,shear_modulus_vrh_elemental_phase_GPa_mp_weighted,space_group_number_elemental_phase_mp_weighted,specific_heat_J_gK_weighted,thermal_conductivity_W_mK_weighted,valence_electrons_weighted,young_modulus_vrh_elemental_phase_GPa_mp_weighted,Size_Mismatch_δ,SFE_weighted_mJ_m2,Size_Mismatch_δ.1,Total_Excess_Solute,L12_Score,Ternary_L12_Avg,Ternary_ThreePhase_Avg,Process,YS,UTS,Elongation
alloy_903,1272,98.19633393,0,0,0,0,0,0,0,0,0,0.039298066,0.428737627,0,0,0.121965063,0,0,0.784661277,0.123978648,0,0,0,0,0,0,0.242518745,0,0,0,0,0,0.062506645,0,0.000000024,0.0573811,4.23E-14,3.58E-12,1.15E-10,0.00000000203,4.622356626,125.8135147,13.10885841,16.4929735,27.22224152,0.001480577,76.20400779,2.755886069,1.609831247,3.378191008,2.865113704,60.3638671,2.865113742,60.36386562,2.883900503,60.64176159,939.1699958,0.329362618,26.33330334,224.7387606,0.896729068,236.2471251,3.046739524,70.64313739,0.178650399,164.5926671,0.178650399,0.136388573,0,0,1,0,200,270.5,15
alloy_904,1273,97.78245212,0,0,0,0,0,0,0,0,0,0.101796665,0.117466315,0,0,0.170118899,0,0,1.116794252,0.037055871,0,0,0,0,0,0,0.579890036,0,0,0,0.042529831,0,0.051896006,0,0.0000000239,0.047640534,4.2E-14,3.55E-12,1.13E-10,0.00000000201,10.80880457,126.8626607,13.06383537,16.53981468,27.11333203,0.003540229,76.01678076,2.732746965,1.609065865,3.37793728,2.866799388,60.46327768,2.866799422,60.46327433,2.891905447,60.85976131,941.5034106,0.329009466,26.45813508,224.6427558,0.897833746,235.1264568,3.022166282,70.67855364,0.224424891,164.3705313,0.224424891,0.247041008,0.021264916,0,1,0,253.5,279,8.5
alloy_905,1274,97.91770578,0,0,0,0,0,0,0,0,0,0.026151287,0.160485441,0,0,0.121744223,0,0,0.671348754,0.247508274,0,0,0,0,0,0,0.77465463,0,0,0,0.028407093,0,0.05199452,0,0.0000000238,0.047730969,4.19E-14,3.54E-12,1.13E-10,0.000000002,14.1743315,127.4684088,13.08651082,16.51595649,27.16615724,0.004729267,76.24818143,2.742146212,1.610831181,3.38660481,2.877629044,60.39234299,2.877629086,60.3923419,2.893448976,60.64156965,942.9224778,0.32903766,26.62668343,224.7677134,0.896437115,235.1183524,3.035607552,70.96919817,0.235171802,164.9279214,0.235171802,0.123020954,0.014203546,0,1,0,260,300,11
alloy_906,1275,97.7188275,0,0,0,0,0,0,0,0,0,0.02615201,0.299581088,0,0,0.097398052,0,0,0.839209204,0.136133327,0,0,0,0,0,0,0.823093353,0,0,0,0.028407878,0,0.031197591,0,0.0000000235,0.028639389,4.13E-14,3.46E-12,1.11E-10,0.00000000197,15.04749394,127.6454088,13.08750658,16.52612613,27.16692546,0.005024985,76.20829782,2.742412437,1.610876394,3.384919825,2.872725942,60.37406011,2.872725986,60.37405894,2.890997761,60.6626659,943.0444012,0.329075681,26.59194292,224.7310284,0.896520517,235.4864241,3.037996987,70.85496469,0.244639397,164.7236703,0.244639397,0.098675507,0.014203939,0,1,0,320,360,11
alloy_907,1276,97.07718457,0,0,0,0,0,0,0,0,0,0.065593424,0.386433163,0,0,0.048858008,0,0,1.010338686,0.273155466,0,0,0,0,0,0,0.971506399,0,0,0,0,0,0.166930281,0,0.0000000253,0.153241998,4.49E-14,3.91E-12,1.25E-10,0.00000000217,17.7906237,128.2462468,13.1361646,16.530687,27.27611856,0.005931047,76.25606435,2.756742666,1.610950172,3.379650086,2.880765147,60.52265391,2.880765191,60.52265133,2.905202134,60.88534407,944.7682868,0.328698431,26.77370142,224.6372024,0.894882106,234.9620439,3.060886977,71.18123162,0.269413405,164.32257,0.269413405,0.089576876,0,0,1,0,366,389,6.78
alloy_908,1277,97.03088166,0,0,0,0,0,0,0,0,0,0,2.780792926,0,0,0,0,0,0,0.153166832,0,0,0,0,0,0,0,0,0,0,0.035158583,0,0,0,0.0000000227,1.19E-16,3.98E-14,3.31E-12,1.06E-10,0.00000000189,0.188740222,126.7528636,13.46647116,16.32687268,28.04710605,0,77.8590548,2.90802153,1.617947788,3.392574224,2.855187178,60.08632468,2.855187237,60.08632396,2.854575743,60.09687108,946.5199754,0.33015203,26.69928141,224.9757927,0.885041053,241.1338312,3.228941693,71.88070225,0.178296804,163.5100624,0.178296804,0,0.017579291,0,1,0,290,415,10
alloy_909,1278,96.96086258,0,0,0,0,0,0,0,0,0,0,2.784454209,0,0,0,0,0,0,0.153368496,0,0,0,0,0,0,0,0,0,0,0,0.055133017,0,0.046181698,0.0000000228,1.22E-16,4.03E-14,3.33E-12,1.06E-10,0.0000000019,0.188821562,126.8428464,13.48189925,16.32796604,28.08403373,0,77.90392066,2.911319719,1.617864614,3.394442973,2.854610088,60.11700636,2.854610148,60.11700564,2.855503497,60.13085969,947.4230156,0.330182422,26.70867588,224.9756195,0.884642764,241.0022929,3.230455554,71.90727406,0.180790152,163.4931919,0.180790152,0.010659462,0.046181698,0,1,0,289.579794,413.68542,10
alloy_910,1279,95.58139781,0,0,0,0,0,0,0,0,0,0.026738286,1.903420038,0,0,0.124477075,0,0,1.716047236,0.303677097,0,0,0,0,0,0,0.2475137,0,0,0,0.043567089,0,0.053161666,0,0.0000000235,0.04880241,4.14E-14,3.49E-12,1.12E-10,0.00000000198,4.704342148,127.2703174,13.35838487,16.46879389,27.79005946,0.001511071,76.85327709,2.85089554,1.611185346,3.362132889,2.873079886,60.7394341,2.873079923,60.73943294,2.909277294,61.30750037,946.7463195,0.329008462,26.66830816,224.4234372,0.889488946,237.426569,3.161981575,71.5218931,0.25241559,162.4426475,0.25241559,0.126340805,0.021783544,0,1,0,333.5,436,5.405
alloy_911,1280,95.9200278,0,0,0,0,0,0,0,0,0,0.026847522,1.955129357,0,0,0.174979637,0,0,0.574351921,0.406556437,0,0,0,0,0,0,0.844983488,0,0,0,0.043745048,0,0.053378788,0,0.0000000233,0.049001727,4.11E-14,3.47E-12,1.11E-10,0.00000000197,15.44991823,129.4018377,13.40302581,16.41463462,27.88957777,0.005158624,77.5775931,2.869350691,1.616542447,3.39102198,2.880224891,60.46312335,2.880224942,60.46312226,2.894738219,60.69863229,952.6355681,0.329068749,27.18565424,224.7829784,0.886058372,237.5946941,3.190174871,72.40011123,0.281240349,163.3133873,0.281240349,0.176952603,0.021872524,0,1,0,390,431,4.5
alloy_912,1281,96.70060643,0,0,0,0,0,0,0,0,0,0,2.791966776,0,0,0.075642343,0,0,0.011586755,0.153782273,0,0,0,0,0,0,0.100272868,0,0,0,0.035299877,0.055281762,0.02153691,0.054024001,0.000000023,0.019770883,4.09E-14,3.41E-12,1.09E-10,0.00000000193,1.994953947,127.2451261,13.50284184,16.32867901,28.13025623,0.000612166,78.00914534,2.917253466,1.618270572,3.396450481,2.855934761,60.16285713,2.855934818,60.16285662,2.858272269,60.21431762,949.2748069,0.330077898,26.81620656,224.9559221,0.883792497,240.6784812,3.238114807,72.10215382,0.197784853,163.2821421,0.197784853,0.07964947,0.071673939,0,1,0,261,391.5,7
alloy_913,1282,96.49139484,0,0,0,0,0,0,0,0,0,0,2.79210423,0,0,0.151292101,0,0,0.023174676,0.153789861,0,0,0,0,0,0,0.200555632,0,0,0,0.035301596,0.05528449,0.043075902,0.054026674,0.0000000233,0.039543678,4.14E-14,3.47E-12,1.11E-10,0.00000000196,3.801305256,127.6427025,13.51724894,16.32903697,28.16122614,0.001224392,78.09616901,2.921705131,1.61870206,3.397710277,2.856629385,60.19549659,2.85662944,60.19549629,2.860874228,60.27162532,950.6419509,0.32997564,26.91497603,224.9506825,0.883164826,240.4365094,3.244734151,72.27437252,0.212857981,163.1252626,0.212857981,0.155301902,0.071677472,0,1,0,,415,10
alloy_914,1283,93.38255186,0,0,0,0,0,0,0,0,0,0.124809112,0.710428188,0,0,0.126311849,0,0,2.902236472,0.077038338,0,0,0,0,0,0,0.200929632,0,0,0,0.058945682,0,2.416748868,0,0.000000057,2.218575461,1.08E-13,1.15E-11,3.68E-10,0.00000000571,4.04203466,123.3162433,13.542202,16.55340318,28.1941229,0.001226675,75.44106601,2.870855824,1.605155733,3.29184708,2.863514057,61.7268326,2.863514059,61.7268284,2.97621956,63.36479919,935.5844435,0.326608463,26.6468938,223.3389734,0.885474716,232.033444,3.261059441,71.30429498,0.26938176,158.6825093,0.26938176,0.226246405,0.029472841,0,1,0,424,506.5,6
alloy_915,1284,94.69428717,0,0,0,0,0,0,0,0,0,0.101043786,0,0,0,0,0,0,3.265218265,0.120799279,0,0,0,0,0,0,0,0,0,0,0,0,1.8186515,0,0.0000000488,1.669522077,9.17E-14,9.49E-12,3.04E-10,0.00000000479,0.381676141,122.6553253,13.3021293,16.62041646,27.65023748,0,74.69016988,2.786654798,1.600909848,3.29166306,2.868072329,61.61523967,2.868072332,61.61523594,2.973450823,63.14039613,930.7158578,0.3270211,26.1692537,223.4183782,0.893681085,231.7331514,3.138889737,70.24058759,0.234682819,160.1976201,0.234682819,0.090663869,0,0,1,0,395,456,11
alloy_916,1285,94.69428717,0,0,0,0,0,0,0,0,0,0.101043786,0,0,0,0,0,0,3.265218265,0.120799279,0,0,0,0,0,0,0,0,0,0,0,0,1.8186515,0,0.0000000488,1.669522077,9.17E-14,9.49E-12,3.04E-10,0.00000000479,0.381676141,122.6553253,13.3021293,16.62041646,27.65023748,0,74.69016988,2.786654798,1.600909848,3.29166306,2.868072329,61.61523967,2.868072332,61.61523594,2.973450823,63.14039613,930.7158578,0.3270211,26.1692537,223.4183782,0.893681085,231.7331514,3.138889737,70.24058759,0.234682819,160.1976201,0.234682819,0.090663869,0,0,1,0,395,456,11
alloy_917,1286,98.10057052,0,0,0,0,0,0,0,0,0,0.103944447,0.106314627,0,0,0,0,0,1.111848476,0,0,0,0,0,0,0,0.577321927,0,0,0,0,0,0,0,0.0000000232,1.22E-16,4.06E-14,3.38E-12,1.08E-10,0.00000000193,10.76333359,126.6840486,13.02309896,16.55008241,27.02160808,0.00352455,75.825353,2.718430559,1.608698973,3.377100361,2.864973602,60.36474284,2.864973644,60.36473895,2.886868651,60.69829312,939.4506751,0.329152498,26.32527797,224.6710312,0.899227352,235.6169709,3.006278238,70.34946371,0.216681898,164.7586968,0.216681898,0.093564529,0,0,1,0,275.79028,310.264065,12
alloy_918,1287,98.08748212,0,0,0,0,0,0,0,0,0,0.10396242,0.119092972,0,0,0,0,0,1.11204073,0,0,0,0,0,0,0,0.577421754,0,0,0,0,0,0,0,0.0000000232,1.22E-16,4.06E-14,3.38E-12,1.08E-10,0.00000000193,10.76522145,126.6950261,13.02514455,16.54945468,27.02628159,0.00352516,75.83348918,2.719259542,1.608735752,3.37711089,2.864933522,60.36480591,2.864933564,60.36480201,2.886832357,60.69841387,939.5058497,0.329153627,26.3281414,224.6709743,0.899162142,235.6376581,3.007300121,70.35718011,0.217026149,164.747187,0.217026149,0.093582502,0,0,1,0,275,310,12
alloy_919,1288,98.07314075,0,0,0,0,0,0,0,0,0,0,0,0,0,0,0,0,0.667945444,0.295504278,0,0,0,0,0,0,0.963409531,0,0,0,0,0,0,0,0.0000000231,1.22E-16,4.05E-14,3.36E-12,1.08E-10,0.00000000192,17.52184176,127.8705809,13.03841515,16.53669908,27.0554827,0.005881615,76.06618753,2.722656172,1.610612749,3.388000034,2.882501881,60.34657664,2.88250193,60.34657603,2.895655673,60.54695932,942.3899121,0.329014714,26.61288969,224.7885648,0.897729938,234.9338975,3.014774812,70.78930483,0.247595804,165.4047139,0.247595804,0,0,0,1,0,296.474551,337.843093,13
alloy_920,1289,97.78245212,0,0,0,0,0,0,0,0,0,0.101796665,0.117466315,0,0,0.170118899,0,0,1.116794252,0.037055871,0,0,0,0,0,0,0.579890036,0,0,0,0.042529831,0,0.051896006,0,0.0000000239,0.047640534,4.2E-14,3.55E-12,1.13E-10,0.00000000201,10.80880457,126.8626607,13.06383537,16.53981468,27.11333203,0.003540229,76.01678076,2.732746965,1.609065865,3.37793728,2.866799388,60.46327768,2.866799422,60.46327433,2.891905447,60.85976131,941.5034106,0.329009466,26.45813508,224.6427558,0.897833746,235.1264568,3.022166282,70.67855364,0.224424891,164.3705313,0.224424891,0.247041008,0.021264916,0,1,0,261,297,12.2
alloy_921,1290,96.67562248,0,0,0,0,0,0,0,0,0,0,0.385638067,0,0,0,0,0,1.232317641,0.446062044,0,0,0,0,0,0,1.260359764,0,0,0,0,0,0,0,0.0000000229,1.21E-16,4.01E-14,3.33E-12,1.07E-10,0.00000000191,22.87313865,129.3731646,13.11550996,16.55654646,27.2268339,0.007694496,76.21258386,2.747778556,1.610808804,3.380750036,2.893551411,60.59037109,2.89355146,60.59037045,2.917818701,60.9600654,947.0862547,0.328558607,26.8858975,224.6075038,0.895243883,234.5028229,3.048973948,71.2504787,0.300422899,164.5514811,0.300422899,0,0,0,1,0,358.527364,393.001149,12
alloy_922,1291,96.58502089,0,0,0,0,0,0,0,0,0,0,0.428532495,0,0,0,0,0,1.232449231,0.396541934,0,0,0,0,0,0,1.357455451,0,0,0,0,0,0,0,0.0000000228,1.2E-16,4.01E-14,3.33E-12,1.06E-10,0.0000000019,24.62077245,129.6857638,13.11740029,16.55969226,27.22974882,0.008287266,76.23936035,2.74804759,1.611244092,3.382227187,2.891884991,60.56591238,2.891885041,60.56591172,2.916154871,60.93564616,947.709932,0.328553912,26.92112006,224.6133665,0.895048782,234.6011142,3.051394339,71.27105414,0.308111269,164.5122408,0.308111269,0,0,0,1,0,360,395,
alloy_923,1292,96.30753219,0,0,0,0,0,0,0,0,0,0,1.924364071,0,0,0,0,0,0.571738135,0.404706261,0,0,0,0,0,0,0.791659341,0,0,0,0,0,0,0,0.0000000226,1.19E-16,3.97E-14,3.3E-12,1.06E-10,0.00000000189,14.43871363,128.9887254,13.35866221,16.42417376,27.79041782,0.00483308,77.34783286,2.853981919,1.61591843,3.389090144,2.879705908,60.37173814,2.879705966,60.37173742,2.890965184,60.54325848,949.910283,0.329244146,27.01072739,224.8062179,0.88766791,238.0686427,3.172336588,72.00470353,0.27058196,163.7768329,0.27058196,0,0,0,1,0,415,485,
alloy_924,1293,93.41091073,0,0,0,0,0,0,0.047994889,0,0,0,1.893354934,0,0,0.096612005,0,4.198070044,0,0.25533826,0,0,0,0,0,0,0.086447707,0,0,0,0.011271434,0,0,0,0.00000401,0.037100051,0.0000000219,0.000000129,0.000000508,0.00000157,1.744466143,123.4508266,12.94500705,16.53422556,26.97470733,0.000527763,74.69252537,2.771152433,1.589383436,3.317833308,2.872707057,60.94617366,2.87270703,60.94617321,3.067993888,60.20967474,924.3070358,0.331137493,25.735796,222.4895943,1.000816344,232.8199238,3.087847856,68.91357977,0.215643057,159.2124507,0.215643057,0.082117367,4.203705762,0,0,0,517,547,5.3
alloy_925,1294,93.41091073,0,0,0,0,0,0,0.047994889,0,0,0,1.893354934,0,0,0.096612005,0,4.198070044,0,0.25533826,0,0,0,0,0,0,0.086447707,0,0,0,0.011271434,0,0,0,0.00000401,0.037100051,0.0000000219,0.000000129,0.000000508,0.00000157,1.744466143,123.4508266,12.94500705,16.53422556,26.97470733,0.000527763,74.69252537,2.771152433,1.589383436,3.317833308,2.872707057,60.94617366,2.87270703,60.94617321,3.067993888,60.20967474,924.3070358,0.331137493,25.735796,222.4895943,1.000816344,232.8199238,3.087847856,68.91357977,0.215643057,159.2124507,0.215643057,0.082117367,4.203705762,0,0,0,517,547,5.3
alloy_926,1295,96.20842139,0,0,0,0,0,0,0,0,0,0,1.92444192,0,0,0,0,0,0.571761264,0.404722634,0,0,0,0,0,0,0.890652788,0,0,0,0,0,0,0,0.0000000226,1.19E-16,3.97E-14,3.3E-12,1.05E-10,0.00000000189,16.22042203,129.3211286,13.35966634,16.42782653,27.79154908,0.005437435,77.36946098,2.853584317,1.616205657,3.390317228,2.880689876,60.37175319,2.880689935,60.37175246,2.891949607,60.54328046,950.6566521,0.329194635,27.0638116,224.8081893,0.887479384,237.9815999,3.173333174,72.06416148,0.27942694,163.7745128,0.27942694,0,0,0,1,0,413.68542,482.63299,13
alloy_927,1296,95.9200278,0,0,0,0,0,0,0,0,0,0.026847522,1.955129357,0,0,0.174979637,0,0,0.574351921,0.406556437,0,0,0,0,0,0,0.844983488,0,0,0,0.043745048,0,0.053378788,0,0.0000000233,0.049001727,4.11E-14,3.47E-12,1.11E-10,0.00000000197,15.44991823,129.4018377,13.40302581,16.41463462,27.88957777,0.005158624,77.5775931,2.869350691,1.616542447,3.39102198,2.880224891,60.46312335,2.880224942,60.46312226,2.894738219,60.69863229,952.6355681,0.329068749,27.18565424,224.7829784,0.886058372,237.5946941,3.190174871,72.40011123,0.281240349,163.3133873,0.281240349,0.176952603,0.021872524,0,1,0,379,438,4
alloy_928,1297,93.94126871,0,0,0,0,0,0,0,0,0,0.106670523,0.261846875,0,0,0,0,0,3.765326821,0.10095818,0,0,0,0,0,0,0,0,0,0,0,0,1.823928892,0,0.0000000488,1.674366722,9.18E-14,9.5E-12,3.05E-10,0.00000000479,0.3970346,122.8948498,13.33815888,16.63728771,27.73052874,0,74.64838711,2.79870174,1.600185707,3.282548411,2.867793946,61.75872793,2.867793946,61.75872401,2.983139683,63.43549997,931.7157687,0.32685214,26.17723941,223.2635209,0.892976894,231.7885286,3.154686525,70.26103726,0.254148649,159.5107578,0.254148649,0.096290605,0,0,1,0,468.843476,537.791046,14
alloy_929,1298,93.57359667,0,0,0,0,0,0,0,0,0,0.08017221,0.262401045,0,0,0.199057353,0,0,3.658953429,0.101171847,0,0,0,0,0,0,0.296858409,0,0,0,0,0,1.827789038,0,0.0000000487,1.677910337,9.17E-14,9.5E-12,3.05E-10,0.00000000479,5.69506362,124.036211,13.36592437,16.63329787,27.78924672,0.001812321,74.92178773,2.807989398,1.601793417,3.28973355,2.869623467,61.77984707,2.869623463,61.77984453,2.986099812,63.46462205,935.3746093,0.326695231,26.43470913,223.3081224,0.891485289,231.3353993,3.168277055,70.6931079,0.28466803,159.3287226,0.28466803,0.254355007,0,0,1,0,470,540,14
alloy_930,1299,93.57359667,0,0,0,0,0,0,0,0,0,0.08017221,0.262401045,0,0,0.199057353,0,0,3.658953429,0.101171847,0,0,0,0,0,0,0.296858409,0,0,0,0,0,1.827789038,0,0.0000000487,1.677910337,9.17E-14,9.5E-12,3.05E-10,0.00000000479,5.69506362,124.036211,13.36592437,16.63329787,27.78924672,0.001812321,74.92178773,2.807989398,1.601793417,3.28973355,2.869623467,61.77984707,2.869623463,61.77984453,2.986099812,63.46462205,935.3746093,0.326695231,26.43470913,223.3081224,0.891485289,231.3353993,3.168277055,70.6931079,0.28466803,159.3287226,0.28466803,0.254355007,0,0,1,0,470,540,14
alloy_931,1300,94.17094912,0,0,0,0,0,0,0,0,0,0.119083689,0.708649197,0,0,0,0,0,2.547572725,0,0,0,0,0,0,0,0,0,0,0,0,0,2.453745265,0,0.0000000576,2.252538153,1.09E-13,1.16E-11,3.72E-10,0.00000000578,0.409989209,122.3353746,13.51814405,16.53280254,28.14316574,0,75.36183625,2.865375711,1.605453404,3.293603373,2.855900213,61.53612556,2.855900222,61.53612121,2.961492464,63.03651576,931.7861084,0.326945939,26.44974246,223.4543548,0.886392999,232.9592102,3.255625793,70.96960445,0.233935329,159.2190614,0.233935329,0.108703772,0,0,1,0,460,530,
alloy_932,1301,94.17094912,0,0,0,0,0,0,0,0,0,0.119083689,0.708649197,0,0,0,0,0,2.547572725,0,0,0,0,0,0,0,0,0,0,0,0,0,2.453745265,0,0.0000000576,2.252538153,1.09E-13,1.16E-11,3.72E-10,0.00000000578,0.409989209,122.3353746,13.51814405,16.53280254,28.14316574,0,75.36183625,2.865375711,1.605453404,3.293603373,2.855900213,61.53612556,2.855900222,61.53612121,2.961492464,63.03651576,931.7861084,0.326945939,26.44974246,223.4543548,0.886392999,232.9592102,3.255625793,70.96960445,0.233935329,159.2190614,0.233935329,0.108703772,0,0,1,0,510,585,
alloy_933,1302,94.01895447,0,0,0,0,0,0,0,0,0,0.116486147,0.687146487,0,0,0.030267225,0,0,2.607910844,0.015383461,0,0,0,0,0,0,0.050153498,0,0,0,0.017655934,0,2.456041929,0,0.0000000576,2.254646491,1.09E-13,1.16E-11,3.73E-10,0.00000000578,1.308945703,122.529537,13.52207626,16.53748526,28.15120758,0.000306187,75.37317255,2.865801905,1.605400096,3.293458975,2.857612446,61.57612404,2.857612454,61.57611985,2.964614484,63.10649451,932.5621349,0.326869677,26.49282327,223.4298142,0.886211847,232.7112412,3.256237763,71.03764361,0.24182346,159.1171484,0.24182346,0.121878816,0.008827967,0,1,0,486.5,559,9.75
alloy_934,1303,93.8667516,0,0,0,0,0,0,0,0,0,0.124383755,0.708006962,0,0,0,0,0,2.892345351,0,0,0,0,0,0,0,0,0,0,0,0,0,2.408512334,0,0.000000057,2.211014323,1.08E-13,1.15E-11,3.68E-10,0.00000000571,0.422437659,122.4285616,13.50748697,16.55401955,28.11768208,0,75.22723448,2.860197601,1.604401781,3.288081387,2.857107296,61.62757756,2.857107302,61.62757304,2.96846702,63.21782951,931.922269,0.326837792,26.41559909,223.3617095,0.887016839,232.7260386,3.248214726,70.87691458,0.243600139,158.9767126,0.243600139,0.114003838,0,0,1,0,505,570,11
alloy_935,1304,93.82672918,0,0,0,0,0,0,0,0,0,0.162296639,0.708255523,0,0,0,0,0,2.89336077,0,0,0,0,0,0,0,0,0,0,0,0,0,2.409357894,0,0.000000057,2.211790546,1.08E-13,1.15E-11,3.68E-10,0.00000000571,0.490622115,122.531174,13.51183075,16.55276573,28.12755636,0,75.25877332,2.861715646,1.60441875,3.288314478,2.857150472,61.63951029,2.857150479,61.63950456,2.968549291,63.23031933,932.3937767,0.326791239,26.4494486,223.3626491,0.88684187,232.6703473,3.249437944,70.9563691,0.244520939,158.9151709,0.244520939,0.151916721,0,0,1,0,503.317261,572.264831,11
alloy_936,1305,93.38255186,0,0,0,0,0,0,0,0,0,0.124809112,0.710428188,0,0,0.126311849,0,0,2.902236472,0.077038338,0,0,0,0,0,0,0.200929632,0,0,0,0.058945682,0,2.416748868,0,0.000000057,2.218575461,1.08E-13,1.15E-11,3.68E-10,0.00000000571,4.04203466,123.3162433,13.542202,16.55340318,28.1941229,0.001226675,75.44106601,2.870855824,1.605155733,3.29184708,2.863514057,61.7268326,2.863514059,61.7268284,2.97621956,63.36479919,935.5844435,0.326608463,26.6468938,223.3389734,0.885474716,232.033444,3.261059441,71.30429498,0.26938176,158.6825093,0.26938176,0.226246405,0.029472841,0,1,0,420.5,486.5,6
alloy_937,1306,92.905451,0,0,0,0,0,0,0,0,0,0.125053694,0.711820333,0,0,0.25311876,0,0,2.907923711,0.154378578,0,0,0,0,0,0,0.402646741,0,0,0,0.118122441,0,2.421484738,0,0.000000057,2.22292299,1.08E-13,1.15E-11,3.68E-10,0.00000000571,7.675456015,124.2101491,13.57630868,16.55266367,28.2691945,0.002458158,75.65686914,2.881350242,1.605920853,3.295777032,2.869944235,61.82408923,2.869944234,61.82408536,2.983837443,63.50762482,939.2632417,0.326382874,26.87848538,223.3185513,0.883945592,231.344404,3.2735904,71.73206409,0.292750322,158.3958584,0.292750322,0.386823497,0.05906122,0,1,0,503,572,6
alloy_938,1307,92.905451,0,0,0,0,0,0,0,0,0,0.125053694,0.711820333,0,0,0.25311876,0,0,2.907923711,0.154378578,0,0,0,0,0,0,0.402646741,0,0,0,0.118122441,0,2.421484738,0,0.000000057,2.22292299,1.08E-13,1.15E-11,3.68E-10,0.00000000571,7.675456015,124.2101491,13.57630868,16.55266367,28.2691945,0.002458158,75.65686914,2.881350242,1.605920853,3.295777032,2.869944235,61.82408923,2.869944234,61.82408536,2.983837443,63.50762482,939.2632417,0.326382874,26.87848538,223.3185513,0.883945592,231.344404,3.2735904,71.73206409,0.292750322,158.3958584,0.292750322,0.386823497,0.05906122,0,1,0,510,,11
alloy_939,1308,92.905451,0,0,0,0,0,0,0,0,0,0.125053694,0.711820333,0,0,0.25311876,0,0,2.907923711,0.154378578,0,0,0,0,0,0,0.402646741,0,0,0,0.118122441,0,2.421484738,0,0.000000057,2.22292299,1.08E-13,1.15E-11,3.68E-10,0.00000000571,7.675456015,124.2101491,13.57630868,16.55266367,28.2691945,0.002458158,75.65686914,2.881350242,1.605920853,3.295777032,2.869944235,61.82408923,2.869944234,61.82408536,2.983837443,63.50762482,939.2632417,0.326382874,26.87848538,223.3185513,0.883945592,231.344404,3.2735904,71.73206409,0.292750322,158.3958584,0.292750322,0.386823497,0.05906122,0,1,0,503,572,6
alloy_940,1309,92.83370303,0,0,0,0,0,0,0,0,0,0.163856075,0.893826043,0,0,0,0,0,3.154854727,0,0,0,0,0,0,0,0,0,0,0,0,0,2.953760127,0,0.0000000646,2.711551796,1.23E-13,1.33E-11,4.26E-10,0.00000000656,0.495454274,122.0306148,13.63162701,16.54773175,28.39787824,0,75.23897172,2.897625231,1.604390963,3.272489229,2.856057922,61.88174699,2.856057923,61.8817412,2.984902985,63.71432473,931.8623467,0.326267805,26.56067593,223.1128836,0.883425784,232.1019146,3.31071163,71.21246999,0.260302164,157.6918301,0.260302164,0.153476157,0,0,1,0,537.791046,606.738616,10
alloy_941,1310,92.75849585,0,0,0,0,0,0,0,0,0,0.125563929,0.893405809,0,0,0,0,0,3.270163002,0,0,0,0,0,0,0,0,0,0,0,0,0,2.952371411,0,0.0000000646,2.710276955,1.23E-13,1.33E-11,4.26E-10,0.00000000656,0.427546507,121.9352942,13.62595847,16.55591359,28.38453187,0,75.1593443,2.894987045,1.604024118,3.270077468,2.856383853,61.90443464,2.856383854,61.90443007,2.987468177,63.77118946,931.3745117,0.326268702,26.51588964,223.0760369,0.883745694,232.0643021,3.30825118,71.10283248,0.262484009,157.6525752,0.262484009,0.115184011,0,0,1,0,540,605,10
alloy_942,1311,92.14669395,0,0,0,0,0,0,0,0,0,0.164508647,0.94225508,0,0,0,0,0,3.519354707,0,0,0,0,0,0,0,0,0,0,0,0,0,3.227187619,0,0.0000000684,2.962558234,1.31E-13,1.42E-11,4.55E-10,0.00000000699,0.499366965,121.7574002,13.68228511,16.56127952,28.51101602,0,75.10466383,2.910604965,1.603547605,3.260111771,2.856392109,62.073321,2.856392106,62.07331519,2.998591015,64.09727691,931.3794164,0.325907323,26.58558879,222.9151522,0.882218779,231.5543121,3.335569004,71.25566874,0.272860329,156.9118247,0.272860329,0.154128729,0,0,1,0,627.422887,675.686186,9
alloy_943,1312,97.78245212,0,0,0,0,0,0,0,0,0,0.101796665,0.117466315,0,0,0.170118899,0,0,1.116794252,0.037055871,0,0,0,0,0,0,0.579890036,0,0,0,0.042529831,0,0.051896006,0,0.0000000239,0.047640534,4.2E-14,3.55E-12,1.13E-10,0.00000000201,10.80880457,126.8626607,13.06383537,16.53981468,27.11333203,0.003540229,76.01678076,2.732746965,1.609065865,3.37793728,2.866799388,60.46327768,2.866799422,60.46327433,2.891905447,60.85976131,941.5034106,0.329009466,26.45813508,224.6427558,0.897833746,235.1264568,3.022166282,70.67855364,0.224424891,164.3705313,0.224424891,0.247041008,0.021264916,0,1,0,261,297,12.2
alloy_944,1313,93.38255186,0,0,0,0,0,0,0,0,0,0.124809112,0.710428188,0,0,0.126311849,0,0,2.902236472,0.077038338,0,0,0,0,0,0,0.200929632,0,0,0,0.058945682,0,2.416748868,0,0.000000057,2.218575461,1.08E-13,1.15E-11,3.68E-10,0.00000000571,4.04203466,123.3162433,13.542202,16.55340318,28.1941229,0.001226675,75.44106601,2.870855824,1.605155733,3.29184708,2.863514057,61.7268326,2.863514059,61.7268284,2.97621956,63.36479919,935.5844435,0.326608463,26.6468938,223.3389734,0.885474716,232.033444,3.261059441,71.30429498,0.26938176,158.6825093,0.26938176,0.226246405,0.029472841,0,1,0,445,510,6.5
alloy_945,1314,97.78245212,0,0,0,0,0,0,0,0,0,0.101796665,0.117466315,0,0,0.170118899,0,0,1.116794252,0.037055871,0,0,0,0,0,0,0.579890036,0,0,0,0.042529831,0,0.051896006,0,0.0000000239,0.047640534,4.2E-14,3.55E-12,1.13E-10,0.00000000201,10.80880457,126.8626607,13.06383537,16.53981468,27.11333203,0.003540229,76.01678076,2.732746965,1.609065865,3.37793728,2.866799388,60.46327768,2.866799422,60.46327433,2.891905447,60.85976131,941.5034106,0.329009466,26.45813508,224.6427558,0.897833746,235.1264568,3.022166282,70.67855364,0.224424891,164.3705313,0.224424891,0.247041008,0.021264916,0,1,0,261,297,12.2
alloy_946,1315,95.9200278,0,0,0,0,0,0,0,0,0,0.026847522,1.955129357,0,0,0.174979637,0,0,0.574351921,0.406556437,0,0,0,0,0,0,0.844983488,0,0,0,0.043745048,0,0.053378788,0,0.0000000233,0.049001727,4.11E-14,3.47E-12,1.11E-10,0.00000000197,15.44991823,129.4018377,13.40302581,16.41463462,27.88957777,0.005158624,77.5775931,2.869350691,1.616542447,3.39102198,2.880224891,60.46312335,2.880224942,60.46312226,2.894738219,60.69863229,952.6355681,0.329068749,27.18565424,224.7829784,0.886058372,237.5946941,3.190174871,72.40011123,0.281240349,163.3133873,0.281240349,0.176952603,0.021872524,0,1,0,379,438,4
alloy_947,1316,93.38255186,0,0,0,0,0,0,0,0,0,0.124809112,0.710428188,0,0,0.126311849,0,0,2.902236472,0.077038338,0,0,0,0,0,0,0.200929632,0,0,0,0.058945682,0,2.416748868,0,0.000000057,2.218575461,1.08E-13,1.15E-11,3.68E-10,0.00000000571,4.04203466,123.3162433,13.542202,16.55340318,28.1941229,0.001226675,75.44106601,2.870855824,1.605155733,3.29184708,2.863514057,61.7268326,2.863514059,61.7268284,2.97621956,63.36479919,935.5844435,0.326608463,26.6468938,223.3389734,0.885474716,232.033444,3.261059441,71.30429498,0.26938176,158.6825093,0.26938176,0.226246405,0.029472841,0,1,0,445,510,6.5
alloy_948,1317,97.78245212,0,0,0,0,0,0,0,0,0,0.101796665,0.117466315,0,0,0.170118899,0,0,1.116794252,0.037055871,0,0,0,0,0,0,0.579890036,0,0,0,0.042529831,0,0.051896006,0,0.0000000239,0.047640534,4.2E-14,3.55E-12,1.13E-10,0.00000000201,10.80880457,126.8626607,13.06383537,16.53981468,27.11333203,0.003540229,76.01678076,2.732746965,1.609065865,3.37793728,2.866799388,60.46327768,2.866799422,60.46327433,2.891905447,60.85976131,941.5034106,0.329009466,26.45813508,224.6427558,0.897833746,235.1264568,3.022166282,70.67855364,0.224424891,164.3705313,0.224424891,0.247041008,0.021264916,0,1,0,261,297,12.2
alloy_949,1318,95.9200278,0,0,0,0,0,0,0,0,0,0.026847522,1.955129357,0,0,0.174979637,0,0,0.574351921,0.406556437,0,0,0,0,0,0,0.844983488,0,0,0,0.043745048,0,0.053378788,0,0.0000000233,0.049001727,4.11E-14,3.47E-12,1.11E-10,0.00000000197,15.44991823,129.4018377,13.40302581,16.41463462,27.88957777,0.005158624,77.5775931,2.869350691,1.616542447,3.39102198,2.880224891,60.46312335,2.880224942,60.46312226,2.894738219,60.69863229,952.6355681,0.329068749,27.18565424,224.7829784,0.886058372,237.5946941,3.190174871,72.40011123,0.281240349,163.3133873,0.281240349,0.176952603,0.021872524,0,1,0,369,427.5,4.5
alloy_950,1319,93.38255186,0,0,0,0,0,0,0,0,0,0.124809112,0.710428188,0,0,0.126311849,0,0,2.902236472,0.077038338,0,0,0,0,0,0,0.200929632,0,0,0,0.058945682,0,2.416748868,0,0.000000057,2.218575461,1.08E-13,1.15E-11,3.68E-10,0.00000000571,4.04203466,123.3162433,13.542202,16.55340318,28.1941229,0.001226675,75.44106601,2.870855824,1.605155733,3.29184708,2.863514057,61.7268326,2.863514059,61.7268284,2.97621956,63.36479919,935.5844435,0.326608463,26.6468938,223.3389734,0.885474716,232.033444,3.261059441,71.30429498,0.26938176,158.6825093,0.26938176,0.226246405,0.029472841,0,1,0,417,493,5
alloy_951,1320,93.67336141,0,0,0,0,0,0,0,0,0,0.124639497,0.709462675,0,0,0.050456085,0,0,2.89829235,0.02564452,0,0,0,0,0,0,0.075246193,0,0,0,0.029432774,0,2.413464493,0,0.000000057,2.215560405,1.08E-13,1.15E-11,3.68E-10,0.00000000571,1.778170238,122.7598225,13.52156846,16.55385403,28.14874188,0.000459378,75.31076868,2.864467246,1.604683498,3.289563132,2.859460193,61.66757737,2.859460198,61.66757298,2.97133185,63.27975259,933.3755568,0.326750026,26.50393045,223.3498054,0.886400573,232.4499354,3.253320454,71.04137243,0.253684106,158.8487207,0.253684106,0.150221025,0.014716387,0,1,0,489.5,562,5.5
alloy_952,1321,89.71466976,0,0,0,0,0,0,0,0,0.042323689,0,0,0,0,0,0,10.24300655,0,0,0,0,0,0,0,0,0,0,0,0,0,0,0,0,0.00000974,0.00000000444,0.0000000535,0.000000314,0.00000124,0.00000382,0.180940317,117.0254714,11.98162466,16.87190221,24.94082391,0,69.38606238,2.501971037,1.545583333,3.210146322,2.878610172,61.88628485,2.878610024,61.88628417,3.348430262,60.00000184,884.679307,0.333064437,23.78818642,218.9566261,1.174309422,221.3726466,2.79767929,63.39063266,0.191535328,154.0605522,0.191535328,0.024006463,10.24300655,0,0,0,180,308,7
alloy_953,1322,89.71466976,0,0,0,0,0,0,0,0,0.042323689,0,0,0,0,0,0,10.24300655,0,0,0,0,0,0,0,0,0,0,0,0,0,0,0,0,0.00000974,0.00000000444,0.0000000535,0.000000314,0.00000124,0.00000382,0.180940317,117.0254714,11.98162466,16.87190221,24.94082391,0,69.38606238,2.501971037,1.545583333,3.210146322,2.878610172,61.88628485,2.878610024,61.88628417,3.348430262,60.00000184,884.679307,0.333064437,23.78818642,218.9566261,1.174309422,221.3726466,2.79767929,63.39063266,0.191535328,154.0605522,0.191535328,0.024006463,10.24300655,0,0,0,180,308,7
alloy_954,1323,89.5720198,0,0,0,0,0,0,0,0,0.16954968,0,0,0,0,0,0,10.25843052,0,0,0,0,0,0,0,0,0,0,0,0,0,0,0,0,0.00000976,0.00000000444,0.0000000535,0.000000315,0.00000124,0.00000383,0.182249898,117.2239536,11.9978939,16.86534535,24.97838165,0,69.50835183,2.50966204,1.545829672,3.21114712,2.878171669,61.88912521,2.878171521,61.88912453,3.348699213,60.00000182,885.667045,0.333043619,23.84843699,218.947526,1.174112099,221.1749026,2.80500437,63.55743579,0.197321332,153.869633,0.197321332,0.151232454,10.25843052,0,0,0,189,336,9
alloy_955,1324,89.5720198,0,0,0,0,0,0,0,0,0.16954968,0,0,0,0,0,0,10.25843052,0,0,0,0,0,0,0,0,0,0,0,0,0,0,0,0,0.00000976,0.00000000444,0.0000000535,0.000000315,0.00000124,0.00000383,0.182249898,117.2239536,11.9978939,16.86534535,24.97838165,0,69.50835183,2.50966204,1.545829672,3.21114712,2.878171669,61.88912521,2.878171521,61.88912453,3.348699213,60.00000182,885.667045,0.333043619,23.84843699,218.947526,1.174112099,221.1749026,2.80500437,63.55743579,0.197321332,153.869633,0.197321332,0.151232454,10.25843052,0,0,0,189,336,9
alloy_956,1325,89.38115024,0,0,0,0,0,0,0,0,0.339781552,0,0,0,0,0,0,10.27906821,0,0,0,0,0,0,0,0,0,0,0,0,0,0,0,0,0.00000978,0.00000000445,0.0000000537,0.000000316,0.00000124,0.00000384,0.184002153,117.4895283,12.0196626,16.85657209,25.02863494,0,69.67197848,2.519952813,1.54615928,3.212486215,2.87758494,61.89292569,2.877584792,61.89292501,3.349059078,60.0000018,886.9886655,0.333015764,23.92905391,218.9353498,1.173848076,220.9103156,2.814805529,63.78062296,0.204795701,153.614178,0.204795701,0.321464327,10.27906821,0,0,0,205,348,10
alloy_957,1326,89.38115024,0,0,0,0,0,0,0,0,0.339781552,0,0,0,0,0,0,10.27906821,0,0,0,0,0,0,0,0,0,0,0,0,0,0,0,0,0.00000978,0.00000000445,0.0000000537,0.000000316,0.00000124,0.00000384,0.184002153,117.4895283,12.0196626,16.85657209,25.02863494,0,69.67197848,2.519952813,1.54615928,3.212486215,2.87758494,61.89292569,2.877584792,61.89292501,3.349059078,60.0000018,886.9886655,0.333015764,23.92905391,218.9353498,1.173848076,220.9103156,2.814805529,63.78062296,0.204795701,153.614178,0.204795701,0.321464327,10.27906821,0,0,0,205,348,10
alloy_958,1327,93.05341759,0.092168545,0,0,0,0,0,0,0,0,0,1.902820982,0,0,0.014434794,0,4.491300931,0.397997654,0,0,0,0,0,0,0,0.009567516,0,0,0,0,0,0,0.038291985,0.00000428,0.00000000194,0.0000000234,0.000000138,0.000000544,0.00000168,0.36238115,122.7800562,12.89498963,16.57937857,26.86860582,0.0000584,74.17883775,2.752402804,1.586276216,3.306310285,2.86124384,60.98995843,2.861243806,60.98995776,3.082092991,60.32421792,920.8876598,0.331408612,25.42327608,222.1870792,1.010211218,233.0353505,3.066993502,68.16332431,0.212809168,158.5683579,0.212809168,0.002769749,4.529592916,0,0,0,280,480,25.5
alloy_959,1328,93.05341759,0.092168545,0,0,0,0,0,0,0,0,0,1.902820982,0,0,0.014434794,0,4.491300931,0.397997654,0,0,0,0,0,0,0,0.009567516,0,0,0,0,0,0,0.038291985,0.00000428,0.00000000194,0.0000000234,0.000000138,0.000000544,0.00000168,0.36238115,122.7800562,12.89498963,16.57937857,26.86860582,0.0000584,74.17883775,2.752402804,1.586276216,3.306310285,2.86124384,60.98995843,2.861243806,60.98995776,3.082092991,60.32421792,920.8876598,0.331408612,25.42327608,222.1870792,1.010211218,233.0353505,3.066993502,68.16332431,0.212809168,158.5683579,0.212809168,0.002769749,4.529592916,0,0,0,280,480,25.5
alloy_960,1329,89.46777376,0,0,0,0,0,0,0,0,0,0.004979837,1.625809893,0,0,0.055639348,0,8.73054734,0.02130686,0.004713161,0,0,0.004411627,0,0,0,0,0,0,0,0.005409397,0,0.019802051,0.059606726,0.00000831,0.018178287,0.0000000456,0.000000268,0.00000106,0.00000326,0.197207986,119.4432353,12.41581701,16.73497925,25.89143923,0,71.42972437,2.644209684,1.559621019,3.239502093,2.870448735,61.66011594,2.870448622,61.66011517,3.273698355,60.09502717,899.8104765,0.332729916,24.50130763,219.8179637,1.124908624,226.1037996,2.961101825,65.40794252,0.229860481,154.2294698,0.229860481,0.065229201,8.792858764,0,0,0,474.21,540.98,7.83
alloy_961,1330,89.46777376,0,0,0,0,0,0,0,0,0,0.004979837,1.625809893,0,0,0.055639348,0,8.73054734,0.02130686,0.004713161,0,0,0.004411627,0,0,0,0,0,0,0,0.005409397,0,0.019802051,0.059606726,0.00000831,0.018178287,0.0000000456,0.000000268,0.00000106,0.00000326,0.197207986,119.4432353,12.41581701,16.73497925,25.89143923,0,71.42972437,2.644209684,1.559621019,3.239502093,2.870448735,61.66011594,2.870448622,61.66011517,3.273698355,60.09502717,899.8104765,0.332729916,24.50130763,219.8179637,1.124908624,226.1037996,2.961101825,65.40794252,0.229860481,154.2294698,0.229860481,0.065229201,8.792858764,0,0,0,474.21,540.98,7.83
alloy_962,1331,96.2734845,0,0,0,0,0,0,0,0,0,0.075045217,0,0,0,0.059891042,0,0,1.192621489,0.111612992,0,0,0,0,0,0,0.089316768,0,0,0,0,0,2.161364229,0.036663764,0.0000000537,1.984132362,1.02E-13,1.07E-11,3.42E-10,0.00000000534,1.925795058,122.3738719,13.39573246,16.49477,27.86993894,0.000545279,75.5747959,2.824878025,1.607545356,3.326184268,2.861003243,61.11289645,2.861003262,61.1128937,2.93496264,62.14174827,931.3663225,0.327549567,26.47002035,223.9471534,0.888935183,232.8045718,3.193566799,70.96750808,0.182996061,161.4107901,0.182996061,0.111203231,0.036663764,0,1,0,420.29,451.3,8.8
alloy_963,1332,96.2734845,0,0,0,0,0,0,0,0,0,0.075045217,0,0,0,0.059891042,0,0,1.192621489,0.111612992,0,0,0,0,0,0,0.089316768,0,0,0,0,0,2.161364229,0.036663764,0.0000000537,1.984132362,1.02E-13,1.07E-11,3.42E-10,0.00000000534,1.925795058,122.3738719,13.39573246,16.49477,27.86993894,0.000545279,75.5747959,2.824878025,1.607545356,3.326184268,2.861003243,61.11289645,2.861003262,61.1128937,2.93496264,62.14174827,931.3663225,0.327549567,26.47002035,223.9471534,0.888935183,232.8045718,3.193566799,70.96750808,0.182996061,161.4107901,0.182996061,0.111203231,0.036663764,0,1,0,420.29,451.3,8.8
alloy_964,1333,94.765031,0,0,0,0,0,0,0,0,0,0.074420343,0,0,0,0.069291076,0,0,3.161423932,0.115714706,0,0,0,0,0,0,0.08857306,0,0,0,0,0,1.695247148,0.030298732,0.0000000471,1.556236882,8.86E-14,9.09E-12,2.91E-10,0.0000000046,1.92852109,123.0961626,13.29672401,16.61998735,27.63799009,0.000540739,74.80454657,2.784780066,1.601486074,3.298548254,2.868490459,61.56645421,2.868490463,61.56645152,2.97071563,63.04603239,932.2996315,0.327128383,26.21962583,223.4833021,0.893659104,231.7649112,3.132472474,70.3137893,0.242363401,160.3787955,0.242363401,0.118836863,0.030298732,0,1,0,482.3,523.64,7.8
alloy_965,1334,94.765031,0,0,0,0,0,0,0,0,0,0.074420343,0,0,0,0.069291076,0,0,3.161423932,0.115714706,0,0,0,0,0,0,0.08857306,0,0,0,0,0,1.695247148,0.030298732,0.0000000471,1.556236882,8.86E-14,9.09E-12,2.91E-10,0.0000000046,1.92852109,123.0961626,13.29672401,16.61998735,27.63799009,0.000540739,74.80454657,2.784780066,1.601486074,3.298548254,2.868490459,61.56645421,2.868490463,61.56645152,2.97071563,63.04603239,932.2996315,0.327128383,26.21962583,223.4833021,0.893659104,231.7649112,3.132472474,70.3137893,0.242363401,160.3787955,0.242363401,0.118836863,0.030298732,0,1,0,482.3,523.64,7.8
alloy_966,1335,91.87868761,0,0,0,0,0,0,0,0,0,0,1.1327591,0,0,0.025779321,0,0,3.080090606,0,0,0,0,0,0,0,0.051260324,0,0,0,0,0,3.831423036,0,0.0000000769,3.517246347,1.48E-13,1.62E-11,5.21E-10,0.00000000793,1.122777229,120.8884624,13.80564638,16.51952898,28.79128951,0.000312944,75.26765061,2.950834359,1.605782668,3.25593109,2.853148157,62.08119114,2.853148154,62.08119064,3.000752035,64.15966274,929.340611,0.325780159,26.66525272,222.8594872,0.878165378,231.6413502,3.406449464,71.4326786,0.272237443,156.426384,0.272237443,0.011284683,0,0,1,0,610,649,9
alloy_967,1336,91.87868761,0,0,0,0,0,0,0,0,0,0,1.1327591,0,0,0.025779321,0,0,3.080090606,0,0,0,0,0,0,0,0.051260324,0,0,0,0,0,3.831423036,0,0.0000000769,3.517246347,1.48E-13,1.62E-11,5.21E-10,0.00000000793,1.122777229,120.8884624,13.80564638,16.51952898,28.79128951,0.000312944,75.26765061,2.950834359,1.605782668,3.25593109,2.853148157,62.08119114,2.853148154,62.08119064,3.000752035,64.15966274,929.340611,0.325780159,26.66525272,222.8594872,0.878165378,231.6413502,3.406449464,71.4326786,0.272237443,156.426384,0.272237443,0.011284683,0,0,1,0,610,649,9
alloy_968,1337,80.89976478,0,0,0,0,0,0,0,0,0,0,0.107412474,0,0,0.122224605,0,0,1.067163367,0.149090969,0,0,0,0,0,0,17.49850741,0,0,0,0.114076638,0,0.041759762,0,0.0000000198,0.038335461,3.48E-14,2.94E-12,9.39E-11,0.00000000166,315.129903,183.4357944,13.23264561,17.16464304,27.30185935,0.106828388,79.66265324,2.662926072,1.657971967,3.588226924,3.041683566,60.47732935,3.041683764,60.47732774,3.06358238,60.86802515,1068.664855,0.320621644,35.48188296,224.9603796,0.86566297,220.0840541,3.189880452,80.72827818,0.900290679,164.2973483,0.900290679,0.137209763,0.057038319,0,1,0,195,209,1
alloy_969,1338,80.58293974,0,0,0,0,0,0,0,0,0,0,0.107597432,0,0,0.293844165,0,0,1.181527379,0.149347696,0,0,0,0,0,0,17.52863884,0,0,0,0.114273072,0,0.04183167,0,0.0000000197,0.038401473,3.47E-14,2.93E-12,9.37E-11,0.00000000166,315.6762895,183.7417684,13.25420413,17.1643858,27.34889492,0.10701234,79.78394884,2.670678237,1.658094093,3.587978304,3.041710874,60.56333199,3.041711065,60.56333086,3.068565477,61.02183148,1070.390038,0.320491921,35.58407194,224.9322846,0.864967534,219.6953528,3.197652606,80.96030689,0.903124196,163.8695011,0.903124196,0.309025757,0.057136536,0,1,0,222,236,1
alloy_970,1339,76.80972151,0,0,0,0,0,0,0,0,0,0,0.107565478,0,0,0.122398709,0,0,1.237422996,0.149303343,0,0,0,0,0,0,21.41752958,0,0,0,0.114239136,0,0.041819247,0,0.0000000188,0.038390069,3.32E-14,2.8E-12,8.96E-11,0.00000000159,385.6668116,196.6038176,13.27023057,17.31944335,27.34103695,0.130754018,80.44760034,2.645436544,1.668826962,3.633623782,3.081162463,60.52863146,3.081162697,60.52862954,3.10641521,60.97050564,1098.182951,0.318593741,37.56743856,224.9858959,0.858417762,216.4964743,3.227404497,83.03783306,0.981581631,164.0204004,0.981581631,0.137546364,0.057119568,0,1,0,181,181,0.5
alloy_971,1340,76.59546184,0,0,0,0,0,0,0,0,0,0,0.107763012,0,0,0.294296358,0,0,1.239695409,0.149577525,0,0,0,0,0,0,21.45686089,0,0,0,0.114448925,0,0.041896044,0,0.0000000188,0.038460568,3.31E-14,2.8E-12,8.94E-11,0.00000000158,386.3778611,196.9335057,13.2930443,17.31286689,27.39126192,0.130994136,80.61714044,2.654196998,1.669312673,3.635599063,3.080926871,60.58110416,3.080927099,60.58110272,3.108932382,61.05721417,1099.991912,0.318504125,37.6848179,224.9927369,0.857568872,216.1899818,3.236405748,83.30383459,0.982838252,163.6960399,0.982838252,0.309653803,0.057224463,0,1,0,222,222,0.5
