Repository: mahata-lab/Lightweight-Alloy-Machine-Learning

# ML-Guided Microalloying of Al₉₂(Ti,Fe,Co,Ni)₂ for Additive Manufacturing

This repository contains the analysis and plotting scripts used to explore ML-guided
microalloying around the ultrastrong Al₉₂Ti₂Fe₂Co₂Ni₂ alloy system for additive
manufacturing. It builds on the trained models from the main Al-alloy ICME paper and
uses them to:

- generate microalloying design spaces around Al₉₂Ti₂Fe₂Co₂Ni₂  
- predict yield strength (YS), ultimate tensile strength (UTS), elongation (El), and a
  strength–ductility quality index **Q**  
- identify top-Q candidate alloys under different microalloying scenarios  
- visualize strength–ductility maps, Q vs dopant content, and composition fingerprints

File: AM_Casting_MLReady_Cleaned_Final_v4.csv (part 19 of 21)
Alloy Name,Serial Number,Al,Ag,B,Be,Bi,C,Ca,Cd,Ce,Co,Cr,Cu,Er,Eu,Fe,Ga,Li,Mg,Mn,Mo,Nb,Ni,O,Pb,Sc,Si,Sn,Ta,Te,Ti,V,Zn,Zr,D @ 1000K (cm²/s)_weighted,D @ 500K (cm²/s)_weighted,D @ 600K (cm²/s)_weighted,D @ 700K (cm²/s)_weighted,D @ 800K (cm²/s)_weighted,D @ 900K (cm²/s)_weighted,D0 (cm²/s)_weighted,Q (kJ/mol)_weighted,atomic_number_weighted,atomic_volume_elemental_phase_A3_per_atom_mp_weighted,atomic_weight_weighted,band_gap_elemental_phase_eV_mp_weighted,bulk_modulus_vrh_elemental_phase_GPa_mp_weighted,density_elemental_phase_g_cm3_mp_weighted,electronegativity_weighted,formation_energy_eV_atom,lattice_a_elemental_phase_A_mp_weighted,lattice_alpha_elemental_phase_deg_mp_weighted,lattice_b_elemental_phase_A_mp_weighted,lattice_beta_elemental_phase_deg_mp_weighted,lattice_c_elemental_phase_A_mp_weighted,lattice_gamma_elemental_phase_deg_mp_weighted,melting_point_K_weighted,poisson_ratio_homogeneous_elemental_phase_mp_weighted,shear_modulus_vrh_elemental_phase_GPa_mp_weighted,space_group_number_elemental_phase_mp_weighted,specific_heat_J_gK_weighted,thermal_conductivity_W_mK_weighted,valence_electrons_weighted,young_modulus_vrh_elemental_phase_GPa_mp_weighted,Size_Mismatch_δ,SFE_weighted_mJ_m2,Size_Mismatch_δ.1,Total_Excess_Solute,L12_Score,Ternary_L12_Avg,Ternary_ThreePhase_Avg,Process,YS,UTS,Elongation
alloy_972,1341,95.58139781,0,0,0,0,0,0,0,0,0,0.026738286,1.903420038,0,0,0.124477075,0,0,1.716047236,0.303677097,0,0,0,0,0,0,0.2475137,0,0,0,0.043567089,0,0.053161666,0,0.0000000235,0.04880241,4.14E-14,3.49E-12,1.12E-10,0.00000000198,4.704342148,127.2703174,13.35838487,16.46879389,27.79005946,0.001511071,76.85327709,2.85089554,1.611185346,3.362132889,2.873079886,60.7394341,2.873079923,60.73943294,2.909277294,61.30750037,946.7463195,0.329008462,26.66830816,224.4234372,0.889488946,237.426569,3.161981575,71.5218931,0.25241559,162.4426475,0.25241559,0.126340805,0.021783544,0,1,0,324,420.5,5.405
alloy_973,1342,95.57457252,0,0,0,0,0,0,0,0,0,0,1.754876436,0,0,0,0,0,1.720562302,0,0,0,0.949988738,0,0,0,0,0,0,0,0,0,0,0,0.0000000227,1.2E-16,3.98E-14,3.31E-12,1.06E-10,0.00000000189,0.214417086,127.4234469,13.40607292,16.42870718,27.87706073,0,77.40567866,2.880705972,1.612777421,3.369383187,2.851878568,60.51617219,2.851878611,60.5161715,2.885760271,61.03233986,948.2837434,0.329297265,26.70621658,224.4666257,0.888744857,237.0964083,3.189683703,71.85777065,0.245788038,162.5521185,0.245788038,0.931596622,0,0,1,0,255.106009,330.948336,11
alloy_974,1343,95.57457252,0,0,0,0,0,0,0,0,0,0,1.754876436,0,0,0,0,0,1.720562302,0,0,0,0.949988738,0,0,0,0,0,0,0,0,0,0,0,0.0000000227,1.2E-16,3.98E-14,3.31E-12,1.06E-10,0.00000000189,0.214417086,127.4234469,13.40607292,16.42870718,27.87706073,0,77.40567866,2.880705972,1.612777421,3.369383187,2.851878568,60.51617219,2.851878611,60.5161715,2.885760271,61.03233986,948.2837434,0.329297265,26.70621658,224.4666257,0.888744857,237.0964083,3.189683703,71.85777065,0.245788038,162.5521185,0.245788038,0.931596622,0,0,1,0,255,330,
alloy_975,1344,94.47983493,0,0,0,0,0,0,0,0,0,0,0.797689388,0,0,0,0,0,2.282549101,0,0,0,0,0,0,0,0,0,0,0,0,0,2.39485599,0.045070593,0.0000000569,2.198477799,1.08E-13,1.14E-11,3.67E-10,0.0000000057,0.194087618,122.1328291,13.52409939,16.52102553,28.159349,0,75.43779038,2.867823337,1.606297397,3.300319723,2.854952509,61.41674599,2.854952522,61.41674543,2.954866984,62.83348728,931.3874212,0.327255372,26.38034271,223.5360325,0.88617764,233.4649838,3.256977405,70.82613434,0.226047808,159.5991807,0.226047808,0.009548357,0.045070593,0,1,0,448,492,3.6
alloy_976,1345,94.02091237,0,0,0,0,0,0,0,0,0,0.102931979,0.67821887,0,0,0.040352677,0,0,2.596085847,0.03076416,0,0,0,0,0,0,0.020059598,0,0,0,0.011769566,0,2.49890493,0,0.0000000582,2.293994726,1.11E-13,1.18E-11,3.77E-10,0.00000000585,0.742950538,122.3570263,13.52888792,16.53466182,28.16697502,0.000122464,75.36603584,2.868056179,1.605349857,3.292260083,2.85782133,61.59023773,2.857821336,61.59023401,2.965820187,63.13011773,932.1458145,0.326854786,26.48375669,223.4202227,0.886055144,232.6618093,3.259852546,71.03634673,0.238861145,159.0842085,0.238861145,0.1184101,0.005884783,0,1,0,450.2,517.3,12.3
alloy_977,1346,93.82672918,0,0,0,0,0,0,0,0,0,0.162296639,0.708255523,0,0,0,0,0,2.89336077,0,0,0,0,0,0,0,0,0,0,0,0,0,2.409357894,0,0.000000057,2.211790546,1.08E-13,1.15E-11,3.68E-10,0.00000000571,0.490622115,122.531174,13.51183075,16.55276573,28.12755636,0,75.25877332,2.861715646,1.60441875,3.288314478,2.857150472,61.63951029,2.857150479,61.63950456,2.968549291,63.23031933,932.3937767,0.326791239,26.4494486,223.3626491,0.88684187,232.6703473,3.249437944,70.9563691,0.244520939,158.9151709,0.244520939,0.151916721,0,0,1,0,434.369691,503.317261,13
alloy_978,1347,93.38255186,0,0,0,0,0,0,0,0,0,0.124809112,0.710428188,0,0,0.126311849,0,0,2.902236472,0.077038338,0,0,0,0,0,0,0.200929632,0,0,0,0.058945682,0,2.416748868,0,0.000000057,2.218575461,1.08E-13,1.15E-11,3.68E-10,0.00000000571,4.04203466,123.3162433,13.542202,16.55340318,28.1941229,0.001226675,75.44106601,2.870855824,1.605155733,3.29184708,2.863514057,61.7268326,2.863514059,61.7268284,2.97621956,63.36479919,935.5844435,0.326608463,26.6468938,223.3389734,0.885474716,232.033444,3.261059441,71.30429498,0.26938176,158.6825093,0.26938176,0.226246405,0.029472841,0,1,0,375.5,448,5
alloy_979,1348,93.50631025,0,0,0,0,0,0,0,0,0,0,0.980879361,0,0,0,0,0,2.739386878,0,0,0,0,0,0,0,0,0,0,0,0,0,2.773423506,0,0.0000000621,2.546002778,1.18E-13,1.27E-11,4.07E-10,0.00000000628,0.198085662,121.8519471,13.60102883,16.52797426,28.33056058,0,75.33820876,2.89206664,1.605735759,3.282902567,2.85471129,61.65384639,2.854711297,61.65384582,2.971301598,63.30768801,930.6669309,0.326783594,26.44073064,223.2910288,0.88414032,233.0338963,3.300684596,70.95758183,0.245788109,158.510562,0.245788109,0,0,0,1,0,505,550,10.6
alloy_980,1349,93.50631025,0,0,0,0,0,0,0,0,0,0,0.980879361,0,0,0,0,0,2.739386878,0,0,0,0,0,0,0,0,0,0,0,0,0,2.773423506,0,0.0000000621,2.546002778,1.18E-13,1.27E-11,4.07E-10,0.00000000628,0.198085662,121.8519471,13.60102883,16.52797426,28.33056058,0,75.33820876,2.89206664,1.605735759,3.282902567,2.85471129,61.65384639,2.854711297,61.65384582,2.971301598,63.30768801,930.6669309,0.326783594,26.44073064,223.2910288,0.88414032,233.0338963,3.300684596,70.95758183,0.245788109,158.510562,0.245788109,0,0,0,1,0,505,550,10.6
alloy_981,1350,93.50631025,0,0,0,0,0,0,0,0,0,0,0.980879361,0,0,0,0,0,2.739386878,0,0,0,0,0,0,0,0,0,0,0,0,0,2.773423506,0,0.0000000621,2.546002778,1.18E-13,1.27E-11,4.07E-10,0.00000000628,0.198085662,121.8519471,13.60102883,16.52797426,28.33056058,0,75.33820876,2.89206664,1.605735759,3.282902567,2.85471129,61.65384639,2.854711297,61.65384582,2.971301598,63.30768801,930.6669309,0.326783594,26.44073064,223.2910288,0.88414032,233.0338963,3.300684596,70.95758183,0.245788109,158.510562,0.245788109,0,0,0,1,0,505,550,10.6
alloy_982,1351,93.02915714,0,0,0,0,0,0,0,0,0,0.087633514,0.717054131,0,0,0,0,0,2.812132595,0,0,0,0,0,0,0,0,0,0,0,0,0,3.354022618,0,0.0000000703,3.078992763,1.34E-13,1.46E-11,4.7E-10,0.00000000719,0.354067385,121.1564204,13.66643087,16.5306798,28.47701335,0,75.17831107,2.905583361,1.605028485,3.270049098,2.854498439,61.87614117,2.85449844,61.87613782,2.985635818,63.72598338,929.2342574,0.326158474,26.55283765,223.0919972,0.882217717,231.7143704,3.333734046,71.18488197,0.248635326,157.659493,0.248635326,0.077253596,0,0,1,0,450,515,
alloy_983,1352,93.16345142,0,0,0,0,0,0,0,0,0,0,0.889937943,0,0,0.028129444,0,0,2.491282557,0,0,0,0,0,0,0,0.034576994,0,0,0,0,0,3.355050454,0.037571184,0.0000000703,3.079936317,1.35E-13,1.46E-11,4.7E-10,0.0000000072,0.817382233,121.1804095,13.70198264,16.50850391,28.55991294,0.000211093,75.38648412,2.919132576,1.606505951,3.277364439,2.853199794,61.77361336,2.853199798,61.77361288,2.979211973,63.54425979,929.8627348,0.326383657,26.57884524,223.1778064,0.880914878,232.2269548,3.350364705,71.25323282,0.246913288,157.8392545,0.246913288,0.015683755,0.037571184,0,1,0,513,557,15.4
alloy_984,1353,92.7722886,0,0,0,0,0,0,0,0,0,0.087779968,0.695806971,0,0,0.051081166,0,0,2.875515651,0.051924492,0,0,0,0,0,0,0.076178466,0,0,0,0.029797436,0,3.359627246,0,0.0000000703,3.084137812,1.35E-13,1.46E-11,4.7E-10,0.0000000072,1.726822769,121.5013999,13.67968143,16.53415069,28.50607524,0.00046507,75.23611369,2.909039154,1.605060317,3.270313188,2.858440532,61.94683269,2.85844053,61.94682948,2.991239105,63.83625584,930.7523314,0.326023296,26.64586256,223.0598986,0.881666977,231.2910635,3.337600049,71.35662545,0.260282652,157.4951173,0.260282652,0.113986579,0.014898718,0,1,0,410,482.5,5.5
alloy_985,1354,92.67810421,0,0,0,0,0,0,0,0,0,0.087840974,0.696290813,0,0,0.089454218,0,0,2.877515255,0.05196063,0,0,0,0,0,0,0.127052365,0,0,0,0.029818145,0,3.36196339,0,0.0000000703,3.086282392,1.35E-13,1.46E-11,4.7E-10,0.0000000072,2.643287614,121.7140328,13.68564614,16.53425465,28.51876856,0.000775655,75.28269871,2.910950561,1.605288605,3.271201344,2.858802109,61.95968774,2.858802106,61.95968463,2.99229741,63.85788898,931.4698156,0.325979785,26.69502068,223.0610995,0.88138515,231.1823347,3.340259888,71.44211722,0.266281944,157.4287895,0.266281944,0.152420636,0.014909072,0,1,0,410,482.5,5.5
alloy_986,1355,92.37352057,0,0,0,0,0,0,0,0,0,0.087913592,0.69686629,0,0,0.179056349,0,0,2.879893555,0.104007134,0,0,0,0,0,0,0.254314755,0,0,0,0.059685628,0,3.364742129,0,0.0000000703,3.088833274,1.35E-13,1.46E-11,4.7E-10,0.0000000072,4.935633772,122.2920928,13.70804936,16.53313072,28.56807299,0.001552592,75.42701079,2.918040983,1.605798338,3.273667996,2.862856016,62.0228456,2.862856011,62.02284274,2.997353443,63.94899955,933.8171403,0.325832485,26.84682088,223.0513143,0.880393471,230.7420476,3.348667674,71.72613063,0.281647523,157.2418424,0.281647523,0.242095386,0.029842814,0,1,0,,530,11
alloy_987,1356,92.37352057,0,0,0,0,0,0,0,0,0,0.087913592,0.69686629,0,0,0.179056349,0,0,2.879893555,0.104007134,0,0,0,0,0,0,0.254314755,0,0,0,0.059685628,0,3.364742129,0,0.0000000703,3.088833274,1.35E-13,1.46E-11,4.7E-10,0.0000000072,4.935633772,122.2920928,13.70804936,16.53313072,28.56807299,0.001552592,75.42701079,2.918040983,1.605798338,3.273667996,2.862856016,62.0228456,2.862856011,62.02284274,2.997353443,63.94899955,933.8171403,0.325832485,26.84682088,223.0513143,0.880393471,230.7420476,3.348667674,71.72613063,0.281647523,157.2418424,0.281647523,0.242095386,0.029842814,0,1,0,448,517,12
alloy_988,1357,92.37352057,0,0,0,0,0,0,0,0,0,0.087913592,0.69686629,0,0,0.179056349,0,0,2.879893555,0.104007134,0,0,0,0,0,0,0.254314755,0,0,0,0.059685628,0,3.364742129,0,0.0000000703,3.088833274,1.35E-13,1.46E-11,4.7E-10,0.0000000072,4.935633772,122.2920928,13.70804936,16.53313072,28.56807299,0.001552592,75.42701079,2.918040983,1.605798338,3.273667996,2.862856016,62.0228456,2.862856011,62.02284274,2.997353443,63.94899955,933.8171403,0.325832485,26.84682088,223.0513143,0.880393471,230.7420476,3.348667674,71.72613063,0.281647523,157.2418424,0.281647523,0.242095386,0.029842814,0,1,0,448,517,12
alloy_989,1358,94.17094912,0,0,0,0,0,0,0,0,0,0.119083689,0.708649197,0,0,0,0,0,2.547572725,0,0,0,0,0,0,0,0,0,0,0,0,0,2.453745265,0,0.0000000576,2.252538153,1.09E-13,1.16E-11,3.72E-10,0.00000000578,0.409989209,122.3353746,13.51814405,16.53280254,28.14316574,0,75.36183625,2.865375711,1.605453404,3.293603373,2.855900213,61.53612556,2.855900222,61.53612121,2.961492464,63.03651576,931.7861084,0.326945939,26.44974246,223.4543548,0.886392999,232.9592102,3.255625793,70.96960445,0.233935329,159.2190614,0.233935329,0.108703772,0,0,1,0,420,495,
alloy_990,1359,94.01895447,0,0,0,0,0,0,0,0,0,0.116486147,0.687146487,0,0,0.030267225,0,0,2.607910844,0.015383461,0,0,0,0,0,0,0.050153498,0,0,0,0.017655934,0,2.456041929,0,0.0000000576,2.254646491,1.09E-13,1.16E-11,3.73E-10,0.00000000578,1.308945703,122.529537,13.52207626,16.53748526,28.15120758,0.000306187,75.37317255,2.865801905,1.605400096,3.293458975,2.857612446,61.57612404,2.857612454,61.57611985,2.964614484,63.10649451,932.5621349,0.326869677,26.49282327,223.4298142,0.886211847,232.7112412,3.256237763,71.03764361,0.24182346,159.1171484,0.24182346,0.121878816,0.008827967,0,1,0,386,468.5,6.5
alloy_991,1360,93.90572786,0,0,0,0,0,0,0,0,0,0.116481705,0.687120135,0,0,0.060532156,0,0,2.607810849,0.030765757,0,0,0,0,0,0,0.100303195,0,0,0,0.03531053,0,2.455947815,0,0.0000000576,2.254560094,1.09E-13,1.16E-11,3.73E-10,0.00000000578,2.212099163,122.7474559,13.52992728,16.53746715,28.16844644,0.000612351,75.42535104,2.868164193,1.605590709,3.294539391,2.859072164,61.59805016,2.859072171,61.59804605,2.966239838,63.13955129,933.473625,0.326818543,26.54796557,223.4248546,0.885849192,232.5466429,3.259034632,71.13818157,0.248300768,159.0490264,0.248300768,0.152139306,0.017655265,0,1,0,476,545,12
alloy_992,1361,93.90572786,0,0,0,0,0,0,0,0,0,0.116481705,0.687120135,0,0,0.060532156,0,0,2.607810849,0.030765757,0,0,0,0,0,0,0.100303195,0,0,0,0.03531053,0,2.455947815,0,0.0000000576,2.254560094,1.09E-13,1.16E-11,3.73E-10,0.00000000578,2.212099163,122.7474559,13.52992728,16.53746715,28.16844644,0.000612351,75.42535104,2.868164193,1.605590709,3.294539391,2.859072164,61.59805016,2.859072171,61.59804605,2.966239838,63.13955129,933.473625,0.326818543,26.54796557,223.4248546,0.885849192,232.5466429,3.259034632,71.13818157,0.248300768,159.0490264,0.248300768,0.152139306,0.017655265,0,1,0,490,,12
alloy_993,1362,93.90572786,0,0,0,0,0,0,0,0,0,0.116481705,0.687120135,0,0,0.060532156,0,0,2.607810849,0.030765757,0,0,0,0,0,0,0.100303195,0,0,0,0.03531053,0,2.455947815,0,0.0000000576,2.254560094,1.09E-13,1.16E-11,3.73E-10,0.00000000578,2.212099163,122.7474559,13.52992728,16.53746715,28.16844644,0.000612351,75.42535104,2.868164193,1.605590709,3.294539391,2.859072164,61.59805016,2.859072171,61.59804605,2.966239838,63.13955129,933.473625,0.326818543,26.54796557,223.4248546,0.885849192,232.5466429,3.259034632,71.13818157,0.248300768,159.0490264,0.248300768,0.152139306,0.017655265,0,1,0,476,545,12
alloy_994,1363,93.38255186,0,0,0,0,0,0,0,0,0,0.124809112,0.710428188,0,0,0.126311849,0,0,2.902236472,0.077038338,0,0,0,0,0,0,0.200929632,0,0,0,0.058945682,0,2.416748868,0,0.000000057,2.218575461,1.08E-13,1.15E-11,3.68E-10,0.00000000571,4.04203466,123.3162433,13.542202,16.55340318,28.1941229,0.001226675,75.44106601,2.870855824,1.605155733,3.29184708,2.863514057,61.7268326,2.863514059,61.7268284,2.97621956,63.36479919,935.5844435,0.326608463,26.6468938,223.3389734,0.885474716,232.033444,3.261059441,71.30429498,0.26938176,158.6825093,0.26938176,0.226246405,0.029472841,0,1,0,362,441.5,6.5
alloy_995,1364,93.42959081,0,0,0,0,0,0,0,0,0,0,1.026583209,0,0,0.076183602,0,0,2.625677796,0,0,0,0,0,0,0,0.121188485,0,0,0,0,0,2.689684326,0.031091769,0.0000000609,2.469130211,1.16E-13,1.24E-11,3.98E-10,0.00000000615,2.380015166,122.4756056,13.6147534,16.5237042,28.36146741,0.000739856,75.52183083,2.896665915,1.606607925,3.289864276,2.855439935,61.62679457,2.855439942,61.6267942,2.969701623,63.24556205,933.0275193,0.326812681,26.55657991,223.3480704,0.883431996,233.0097004,3.303273451,71.16733901,0.258144375,158.5429131,0.258144375,0.061688964,0.031091769,0,1,0,490,552,11
alloy_996,1365,93.42959081,0,0,0,0,0,0,0,0,0,0,1.026583209,0,0,0.076183602,0,0,2.625677796,0,0,0,0,0,0,0,0.121188485,0,0,0,0,0,2.689684326,0.031091769,0.0000000609,2.469130211,1.16E-13,1.24E-11,3.98E-10,0.00000000615,2.380015166,122.4756056,13.6147534,16.5237042,28.36146741,0.000739856,75.52183083,2.896665915,1.606607925,3.289864276,2.855439935,61.62679457,2.855439942,61.6267942,2.969701623,63.24556205,933.0275193,0.326812681,26.55657991,223.3480704,0.883431996,233.0097004,3.303273451,71.16733901,0.258144375,158.5429131,0.258144375,0.061688964,0.031091769,0,1,0,490,552,11
alloy_997,1366,92.67810421,0,0,0,0,0,0,0,0,0,0.087840974,0.696290813,0,0,0.089454218,0,0,2.877515255,0.05196063,0,0,0,0,0,0,0.127052365,0,0,0,0.029818145,0,3.36196339,0,0.0000000703,3.086282392,1.35E-13,1.46E-11,4.7E-10,0.0000000072,2.643287614,121.7140328,13.68564614,16.53425465,28.51876856,0.000775655,75.28269871,2.910950561,1.605288605,3.271201344,2.858802109,61.95968774,2.858802106,61.95968463,2.99229741,63.85788898,931.4698156,0.325979785,26.69502068,223.0610995,0.88138515,231.1823347,3.340259888,71.44211722,0.266281944,157.4287895,0.266281944,0.152420636,0.014909072,0,1,0,410,472,5
alloy_998,1367,93.38255186,0,0,0,0,0,0,0,0,0,0.124809112,0.710428188,0,0,0.126311849,0,0,2.902236472,0.077038338,0,0,0,0,0,0,0.200929632,0,0,0,0.058945682,0,2.416748868,0,0.000000057,2.218575461,1.08E-13,1.15E-11,3.68E-10,0.00000000571,4.04203466,123.3162433,13.542202,16.55340318,28.1941229,0.001226675,75.44106601,2.870855824,1.605155733,3.29184708,2.863514057,61.7268326,2.863514059,61.7268284,2.97621956,63.36479919,935.5844435,0.326608463,26.6468938,223.3389734,0.885474716,232.033444,3.261059441,71.30429498,0.26938176,158.6825093,0.26938176,0.226246405,0.029472841,0,1,0,375.5,448,7.57
alloy_999,1368,93.72610794,0,0,0,0,0,0,0,0,0,0,1.024997673,0,0,0,0,0,2.563364216,0,0,0,0,0,0,0,0,0,0,0,0,0,2.685530167,0,0.0000000608,2.465316693,1.16E-13,1.24E-11,3.97E-10,0.00000000614,0.196987578,121.9858207,13.59490611,16.51712384,28.31764341,0,75.44388737,2.892321816,1.606356613,3.288048935,2.85422331,61.5746716,2.85422332,61.57467103,2.965362079,63.14933843,931.0841928,0.32692873,26.45133684,223.3728427,0.884152345,233.3551797,3.298063887,70.99465901,0.24104398,158.7602357,0.24104398,0,0,0,1,0,435,495,
alloy_1000,1369,93.67336141,0,0,0,0,0,0,0,0,0,0.124639497,0.709462675,0,0,0.050456085,0,0,2.89829235,0.02564452,0,0,0,0,0,0,0.075246193,0,0,0,0.029432774,0,2.413464493,0,0.000000057,2.215560405,1.08E-13,1.15E-11,3.68E-10,0.00000000571,1.778170238,122.7598225,13.52156846,16.55385403,28.14874188,0.000459378,75.31076868,2.864467246,1.604683498,3.289563132,2.859460193,61.66757737,2.859460198,61.66757298,2.97133185,63.27975259,933.3755568,0.326750026,26.50393045,223.3498054,0.886400573,232.4499354,3.253320454,71.04137243,0.253684106,158.8487207,0.253684106,0.150221025,0.014716387,0,1,0,383,457,6
alloy_1001,1370,93.38255186,0,0,0,0,0,0,0,0,0,0.124809112,0.710428188,0,0,0.126311849,0,0,2.902236472,0.077038338,0,0,0,0,0,0,0.200929632,0,0,0,0.058945682,0,2.416748868,0,0.000000057,2.218575461,1.08E-13,1.15E-11,3.68E-10,0.00000000571,4.04203466,123.3162433,13.542202,16.55340318,28.1941229,0.001226675,75.44106601,2.870855824,1.605155733,3.29184708,2.863514057,61.7268326,2.863514059,61.7268284,2.97621956,63.36479919,935.5844435,0.326608463,26.6468938,223.3389734,0.885474716,232.033444,3.261059441,71.30429498,0.26938176,158.6825093,0.26938176,0.226246405,0.029472841,0,1,0,375.5,448,7.57
alloy_1002,1371,93.72610794,0,0,0,0,0,0,0,0,0,0,1.024997673,0,0,0,0,0,2.563364216,0,0,0,0,0,0,0,0,0,0,0,0,0,2.685530167,0,0.0000000608,2.465316693,1.16E-13,1.24E-11,3.97E-10,0.00000000614,0.196987578,121.9858207,13.59490611,16.51712384,28.31764341,0,75.44388737,2.892321816,1.606356613,3.288048935,2.85422331,61.5746716,2.85422332,61.57467103,2.965362079,63.14933843,931.0841928,0.32692873,26.45133684,223.3728427,0.884152345,233.3551797,3.298063887,70.99465901,0.24104398,158.7602357,0.24104398,0,0,0,1,0,435,495,
alloy_1003,1372,93.46102993,0,0,0,0,0,0,0,0,0,0.010923237,1.027853814,0,0,0.03813896,0,0,2.628927665,0.025845761,0,0,0,0,0,0,0.060669281,0,0,0,0.017798211,0,2.693013357,0.035799784,0.0000000609,2.472186262,1.16E-13,1.24E-11,3.98E-10,0.00000000615,1.309770101,122.2801093,13.61711519,16.52249917,28.36817034,0.000370386,75.49946664,2.897207213,1.606308301,3.288998085,2.856616001,61.64017004,2.856616009,61.64016923,2.97019823,63.2602555,932.7577278,0.326819229,26.53034277,223.3341572,0.883444095,232.9947182,3.302721379,71.14354623,0.252280404,158.5499897,0.252280404,0.02446519,0.044698889,0,1,0,386.5,455,8.65
alloy_1004,1373,92.7722886,0,0,0,0,0,0,0,0,0,0.087779968,0.695806971,0,0,0.051081166,0,0,2.875515651,0.051924492,0,0,0,0,0,0,0.076178466,0,0,0,0.029797436,0,3.359627246,0,0.0000000703,3.084137812,1.35E-13,1.46E-11,4.7E-10,0.0000000072,1.726822769,121.5013999,13.67968143,16.53415069,28.50607524,0.00046507,75.23611369,2.909039154,1.605060317,3.270313188,2.858440532,61.94683269,2.85844053,61.94682948,2.991239105,63.83625584,930.7523314,0.326023296,26.64586256,223.0598986,0.881666977,231.2910635,3.337600049,71.35662545,0.260282652,157.4951173,0.260282652,0.113986579,0.014898718,0,1,0,421,493.5,6
alloy_1005,1374,92.67810421,0,0,0,0,0,0,0,0,0,0.087840974,0.696290813,0,0,0.089454218,0,0,2.877515255,0.05196063,0,0,0,0,0,0,0.127052365,0,0,0,0.029818145,0,3.36196339,0,0.0000000703,3.086282392,1.35E-13,1.46E-11,4.7E-10,0.0000000072,2.643287614,121.7140328,13.68564614,16.53425465,28.51876856,0.000775655,75.28269871,2.910950561,1.605288605,3.271201344,2.858802109,61.95968774,2.858802106,61.95968463,2.99229741,63.85788898,931.4698156,0.325979785,26.69502068,223.0610995,0.88138515,231.1823347,3.340259888,71.44211722,0.266281944,157.4287895,0.266281944,0.152420636,0.014909072,0,1,0,421,493.5,6
alloy_1006,1375,93.38255186,0,0,0,0,0,0,0,0,0,0.124809112,0.710428188,0,0,0.126311849,0,0,2.902236472,0.077038338,0,0,0,0,0,0,0.200929632,0,0,0,0.058945682,0,2.416748868,0,0.000000057,2.218575461,1.08E-13,1.15E-11,3.68E-10,0.00000000571,4.04203466,123.3162433,13.542202,16.55340318,28.1941229,0.001226675,75.44106601,2.870855824,1.605155733,3.29184708,2.863514057,61.7268326,2.863514059,61.7268284,2.97621956,63.36479919,935.5844435,0.326608463,26.6468938,223.3389734,0.885474716,232.033444,3.261059441,71.30429498,0.26938176,158.6825093,0.26938176,0.226246405,0.029472841,0,1,0,355,434.5,5
alloy_1007,1376,93.02915714,0,0,0,0,0,0,0,0,0,0.087633514,0.717054131,0,0,0,0,0,2.812132595,0,0,0,0,0,0,0,0,0,0,0,0,0,3.354022618,0,0.0000000703,3.078992763,1.34E-13,1.46E-11,4.7E-10,0.00000000719,0.354067385,121.1564204,13.66643087,16.5306798,28.47701335,0,75.17831107,2.905583361,1.605028485,3.270049098,2.854498439,61.87614117,2.85449844,61.87613782,2.985635818,63.72598338,929.2342574,0.326158474,26.55283765,223.0919972,0.882217717,231.7143704,3.333734046,71.18488197,0.248635326,157.659493,0.248635326,0.077253596,0,0,1,0,435,515,
alloy_1008,1377,93.30841006,0,0,0,0,0,0,0,0,0,0.02184403,1.027737791,0,0,0.076269285,0,0,2.628630856,0.051685636,0,0,0,0,0,0,0.121324784,0,0,0,0.035592439,0,2.692709373,0.035795748,0.0000000609,2.471907204,1.16E-13,1.24E-11,3.98E-10,0.00000000615,2.421820784,122.5826031,13.62851388,16.52176328,28.39337244,0.000740688,75.57519016,2.900794706,1.606546033,3.290317009,2.85869134,61.67282568,2.858691347,61.67282462,2.972552076,63.3054915,934.0163261,0.326738443,26.61077393,223.3294026,0.882933785,232.7689304,3.306739899,71.29767648,0.260198775,158.4517474,0.260198775,0.073512271,0.053591967,0,1,0,,550,11
alloy_1009,1378,93.44873316,0,0,0,0,0,0,0,0,0,0.027215647,0.779414404,0,0,0.076019597,0,0,2.7364709,0.051516429,0,0,0,0,0,0,0.120927595,0,0,0,0.035475918,0,2.683894068,0.040332286,0.0000000608,2.463814755,1.16E-13,1.24E-11,3.98E-10,0.00000000614,2.424110451,122.4073328,13.58795365,16.54095571,28.30040628,0.000738263,75.3773395,2.883598511,1.605487314,3.288380955,2.859873785,61.70531203,2.859873789,61.70531082,2.975744751,63.36896252,933.0864259,0.32667198,26.5495735,223.2975487,0.884325333,232.2689665,3.285184374,71.12955532,0.257861529,158.5761078,0.257861529,0.083170738,0.058070245,0,1,0,455,525,12
alloy_1010,1379,93.44873316,0,0,0,0,0,0,0,0,0,0.027215647,0.779414404,0,0,0.076019597,0,0,2.7364709,0.051516429,0,0,0,0,0,0,0.120927595,0,0,0,0.035475918,0,2.683894068,0.040332286,0.0000000608,2.463814755,1.16E-13,1.24E-11,3.98E-10,0.00000000614,2.424110451,122.4073328,13.58795365,16.54095571,28.30040628,0.000738263,75.3773395,2.883598511,1.605487314,3.288380955,2.859873785,61.70531203,2.859873789,61.70531082,2.975744751,63.36896252,933.0864259,0.32667198,26.5495735,223.2975487,0.884325333,232.2689665,3.285184374,71.12955532,0.257861529,158.5761078,0.257861529,0.083170738,0.058070245,0,1,0,455,525,12
alloy_1011,1380,93.42959081,0,0,0,0,0,0,0,0,0,0,1.026583209,0,0,0.076183602,0,0,2.625677796,0,0,0,0,0,0,0,0.121188485,0,0,0,0,0,2.689684326,0.031091769,0.0000000609,2.469130211,1.16E-13,1.24E-11,3.98E-10,0.00000000615,2.380015166,122.4756056,13.6147534,16.5237042,28.36146741,0.000739856,75.52183083,2.896665915,1.606607925,3.289864276,2.855439935,61.62679457,2.855439942,61.6267942,2.969701623,63.24556205,933.0275193,0.326812681,26.55657991,223.3480704,0.883431996,233.0097004,3.303273451,71.16733901,0.258144375,158.5429131,0.258144375,0.061688964,0.031091769,0,1,0,440,,10
alloy_1012,1381,93.67336141,0,0,0,0,0,0,0,0,0,0.124639497,0.709462675,0,0,0.050456085,0,0,2.89829235,0.02564452,0,0,0,0,0,0,0.075246193,0,0,0,0.029432774,0,2.413464493,0,0.000000057,2.215560405,1.08E-13,1.15E-11,3.68E-10,0.00000000571,1.778170238,122.7598225,13.52156846,16.55385403,28.14874188,0.000459378,75.31076868,2.864467246,1.604683498,3.289563132,2.859460193,61.66757737,2.859460198,61.66757298,2.97133185,63.27975259,933.3755568,0.326750026,26.50393045,223.3498054,0.886400573,232.4499354,3.253320454,71.04137243,0.253684106,158.8487207,0.253684106,0.150221025,0.014716387,0,1,0,410.5,482.5,6.5
alloy_1013,1382,93.46102993,0,0,0,0,0,0,0,0,0,0.010923237,1.027853814,0,0,0.03813896,0,0,2.628927665,0.025845761,0,0,0,0,0,0,0.060669281,0,0,0,0.017798211,0,2.693013357,0.035799784,0.0000000609,2.472186262,1.16E-13,1.24E-11,3.98E-10,0.00000000615,1.309770101,122.2801093,13.61711519,16.52249917,28.36817034,0.000370386,75.49946664,2.897207213,1.606308301,3.288998085,2.856616001,61.64017004,2.856616009,61.64016923,2.97019823,63.2602555,932.7577278,0.326819229,26.53034277,223.3341572,0.883444095,232.9947182,3.302721379,71.14354623,0.252280404,158.5499897,0.252280404,0.02446519,0.044698889,0,1,0,399.5,479,5
alloy_1014,1383,93.8667516,0,0,0,0,0,0,0,0,0,0.124383755,0.708006962,0,0,0,0,0,2.892345351,0,0,0,0,0,0,0,0,0,0,0,0,0,2.408512334,0,0.000000057,2.211014323,1.08E-13,1.15E-11,3.68E-10,0.00000000571,0.422437659,122.4285616,13.50748697,16.55401955,28.11768208,0,75.22723448,2.860197601,1.604401781,3.288081387,2.857107296,61.62757756,2.857107302,61.62757304,2.96846702,63.21782951,931.922269,0.326837792,26.41559909,223.3617095,0.887016839,232.7260386,3.248214726,70.87691458,0.243600139,158.9767126,0.243600139,0.114003838,0,0,1,0,455,525,
alloy_1015,1384,93.93076535,0,0,0,0,0,0,0,0,0,0.010892279,0.846689828,0,0,0.032960041,0,0,2.388455733,0.010308983,0,0,0,0,0,0,0.05041436,0,0,0,0.017747768,0,2.685379932,0.026385724,0.0000000609,2.465178777,1.16E-13,1.24E-11,3.98E-10,0.00000000615,1.122251629,122.0691286,13.58404603,16.5172474,28.2933891,0.00030778,75.46716857,2.886028986,1.606495856,3.293123086,2.855564666,61.55364988,2.855564675,61.55364906,2.963976408,63.09545607,931.705566,0.326922137,26.49350454,223.4148348,0.884285138,232.9746983,3.288867431,71.05694038,0.239413814,158.9529134,0.239413814,0.018977764,0.035259607,0,1,0,402.5,476,6.5
alloy_1016,1385,93.72610794,0,0,0,0,0,0,0,0,0,0,1.024997673,0,0,0,0,0,2.563364216,0,0,0,0,0,0,0,0,0,0,0,0,0,2.685530167,0,0.0000000608,2.465316693,1.16E-13,1.24E-11,3.97E-10,0.00000000614,0.196987578,121.9858207,13.59490611,16.51712384,28.31764341,0,75.44388737,2.892321816,1.606356613,3.288048935,2.85422331,61.5746716,2.85422332,61.57467103,2.965362079,63.14933843,931.0841928,0.32692873,26.45133684,223.3728427,0.884152345,233.3551797,3.298063887,70.99465901,0.24104398,158.7602357,0.24104398,0,0,0,1,0,470,525,
alloy_1017,1386,93.59381267,0,0,0,0,0,0,0,0,0,0.01360454,0.779224996,0,0,0.038000576,0,0,2.735805934,0.025751948,0,0,0.012052232,0,0,0,0.060449087,0,0,0,0.017733643,0,2.683241902,0.040322473,0.0000000609,2.463216066,1.16E-13,1.24E-11,3.98E-10,0.00000000614,1.310609841,122.1188991,13.57789129,16.54103794,28.27795678,0.000369042,75.31233862,2.880650159,1.605286726,3.287209953,2.857753593,61.671356,2.857753598,61.67135512,2.973306099,63.32188393,931.8942675,0.326754503,26.47283644,223.3027788,0.884796324,232.481846,3.281838663,70.98554511,0.250195886,158.675844,0.250195886,0.031530798,0.049189295,0,1,0,393,465,5.5
alloy_1018,1387,93.46102993,0,0,0,0,0,0,0,0,0,0.010923237,1.027853814,0,0,0.03813896,0,0,2.628927665,0.025845761,0,0,0,0,0,0,0.060669281,0,0,0,0.017798211,0,2.693013357,0.035799784,0.0000000609,2.472186262,1.16E-13,1.24E-11,3.98E-10,0.00000000615,1.309770101,122.2801093,13.61711519,16.52249917,28.36817034,0.000370386,75.49946664,2.897207213,1.606308301,3.288998085,2.856616001,61.64017004,2.856616009,61.64016923,2.97019823,63.2602555,932.7577278,0.326819229,26.53034277,223.3341572,0.883444095,232.9947182,3.302721379,71.14354623,0.252280404,158.5499897,0.252280404,0.02446519,0.044698889,0,1,0,427.5,489.5,6
alloy_1019,1388,93.46102993,0,0,0,0,0,0,0,0,0,0.010923237,1.027853814,0,0,0.03813896,0,0,2.628927665,0.025845761,0,0,0,0,0,0,0.060669281,0,0,0,0.017798211,0,2.693013357,0.035799784,0.0000000609,2.472186262,1.16E-13,1.24E-11,3.98E-10,0.00000000615,1.309770101,122.2801093,13.61711519,16.52249917,28.36817034,0.000370386,75.49946664,2.897207213,1.606308301,3.288998085,2.856616001,61.64017004,2.856616009,61.64016923,2.97019823,63.2602555,932.7577278,0.326819229,26.53034277,223.3341572,0.883444095,232.9947182,3.302721379,71.14354623,0.252280404,158.5499897,0.252280404,0.02446519,0.044698889,0,1,0,403,472,7.57
alloy_1020,1389,93.67336141,0,0,0,0,0,0,0,0,0,0.124639497,0.709462675,0,0,0.050456085,0,0,2.89829235,0.02564452,0,0,0,0,0,0,0.075246193,0,0,0,0.029432774,0,2.413464493,0,0.000000057,2.215560405,1.08E-13,1.15E-11,3.68E-10,0.00000000571,1.778170238,122.7598225,13.52156846,16.55385403,28.14874188,0.000459378,75.31076868,2.864467246,1.604683498,3.289563132,2.859460193,61.66757737,2.859460198,61.66757298,2.97133185,63.27975259,933.3755568,0.326750026,26.50393045,223.3498054,0.886400573,232.4499354,3.253320454,71.04137243,0.253684106,158.8487207,0.253684106,0.150221025,0.014716387,0,1,0,369,452,6.5
alloy_1021,1390,93.46102993,0,0,0,0,0,0,0,0,0,0.010923237,1.027853814,0,0,0.03813896,0,0,2.628927665,0.025845761,0,0,0,0,0,0,0.060669281,0,0,0,0.017798211,0,2.693013357,0.035799784,0.0000000609,2.472186262,1.16E-13,1.24E-11,3.98E-10,0.00000000615,1.309770101,122.2801093,13.61711519,16.52249917,28.36817034,0.000370386,75.49946664,2.897207213,1.606308301,3.288998085,2.856616001,61.64017004,2.856616009,61.64016923,2.97019823,63.2602555,932.7577278,0.326819229,26.53034277,223.3341572,0.883444095,232.9947182,3.302721379,71.14354623,0.252280404,158.5499897,0.252280404,0.02446519,0.044698889,0,1,0,389.5,468.5,6
alloy_1022,1391,93.06123053,0,0,0,0,0,0,0,0,0,0.082362314,0.718850957,0,0,0.030674245,0,0,2.58424772,0.025983885,0,0,0,0,0,0,0.05082794,0,0,0,0.017893363,0,3.427929045,0,0.0000000713,3.146838863,1.37E-13,1.49E-11,4.78E-10,0.00000000731,1.257988908,121.267543,13.69020587,16.5153708,28.53123905,0.000310305,75.32146258,2.913988917,1.605931046,3.2738324,2.855590157,61.85579104,2.855590158,61.85578795,2.984081495,63.6707801,930.0066784,0.326136748,26.64302893,223.1336008,0.881170155,231.6292148,3.345910364,71.37523669,0.249491409,157.6833016,0.249491409,0.088162004,0.008946682,0,1,0,417,489.5,8.5
alloy_1023,1392,92.14669395,0,0,0,0,0,0,0,0,0,0.164508647,0.94225508,0,0,0,0,0,3.519354707,0,0,0,0,0,0,0,0,0,0,0,0,0,3.227187619,0,0.0000000684,2.962558234,1.31E-13,1.42E-11,4.55E-10,0.00000000699,0.499366965,121.7574002,13.68228511,16.56127952,28.51101602,0,75.10466383,2.910604965,1.603547605,3.260111771,2.856392109,62.073321,2.856392106,62.07331519,2.998591015,64.09727691,931.3794164,0.325907323,26.58558879,222.9151522,0.882218779,231.5543121,3.335569004,71.25566874,0.272860329,156.9118247,0.272860329,0.154128729,0,0,1,0,496.422504,579.159588,12
alloy_1024,1393,93.38255186,0,0,0,0,0,0,0,0,0,0.124809112,0.710428188,0,0,0.126311849,0,0,2.902236472,0.077038338,0,0,0,0,0,0,0.200929632,0,0,0,0.058945682,0,2.416748868,0,0.000000057,2.218575461,1.08E-13,1.15E-11,3.68E-10,0.00000000571,4.04203466,123.3162433,13.542202,16.55340318,28.1941229,0.001226675,75.44106601,2.870855824,1.605155733,3.29184708,2.863514057,61.7268326,2.863514059,61.7268284,2.97621956,63.36479919,935.5844435,0.326608463,26.6468938,223.3389734,0.885474716,232.033444,3.261059441,71.30429498,0.26938176,158.6825093,0.26938176,0.226246405,0.029472841,0,1,0,424,489.5,8.65
alloy_1025,1394,92.75849585,0,0,0,0,0,0,0,0,0,0.125563929,0.893405809,0,0,0,0,0,3.270163002,0,0,0,0,0,0,0,0,0,0,0,0,0,2.952371411,0,0.0000000646,2.710276955,1.23E-13,1.33E-11,4.26E-10,0.00000000656,0.427546507,121.9352942,13.62595847,16.55591359,28.38453187,0,75.1593443,2.894987045,1.604024118,3.270077468,2.856383853,61.90443464,2.856383854,61.90443007,2.987468177,63.77118946,931.3745117,0.326268702,26.51588964,223.0760369,0.883745694,232.0643021,3.30825118,71.10283248,0.262484009,157.6525752,0.262484009,0.115184011,0,0,1,0,505,570,
alloy_1026,1395,94.01895447,0,0,0,0,0,0,0,0,0,0.116486147,0.687146487,0,0,0.030267225,0,0,2.607910844,0.015383461,0,0,0,0,0,0,0.050153498,0,0,0,0.017655934,0,2.456041929,0,0.0000000576,2.254646491,1.09E-13,1.16E-11,3.73E-10,0.00000000578,1.308945703,122.529537,13.52207626,16.53748526,28.15120758,0.000306187,75.37317255,2.865801905,1.605400096,3.293458975,2.857612446,61.57612404,2.857612454,61.57611985,2.964614484,63.10649451,932.5621349,0.326869677,26.49282327,223.4298142,0.886211847,232.7112412,3.256237763,71.03764361,0.24182346,159.1171484,0.24182346,0.121878816,0.008827967,0,1,0,406.5,479,9.75
alloy_1027,1396,94.01895447,0,0,0,0,0,0,0,0,0,0.116486147,0.687146487,0,0,0.030267225,0,0,2.607910844,0.015383461,0,0,0,0,0,0,0.050153498,0,0,0,0.017655934,0,2.456041929,0,0.0000000576,2.254646491,1.09E-13,1.16E-11,3.73E-10,0.00000000578,1.308945703,122.529537,13.52207626,16.53748526,28.15120758,0.000306187,75.37317255,2.865801905,1.605400096,3.293458975,2.857612446,61.57612404,2.857612454,61.57611985,2.964614484,63.10649451,932.5621349,0.326869677,26.49282327,223.4298142,0.886211847,232.7112412,3.256237763,71.03764361,0.24182346,159.1171484,0.24182346,0.121878816,0.008827967,0,1,0,428.5,501,7.5
alloy_1028,1397,93.90572786,0,0,0,0,0,0,0,0,0,0.116481705,0.687120135,0,0,0.060532156,0,0,2.607810849,0.030765757,0,0,0,0,0,0,0.100303195,0,0,0,0.03531053,0,2.455947815,0,0.0000000576,2.254560094,1.09E-13,1.16E-11,3.73E-10,0.00000000578,2.212099163,122.7474559,13.52992728,16.53746715,28.16844644,0.000612351,75.42535104,2.868164193,1.605590709,3.294539391,2.859072164,61.59805016,2.859072171,61.59804605,2.966239838,63.13955129,933.473625,0.326818543,26.54796557,223.4248546,0.885849192,232.5466429,3.259034632,71.13818157,0.248300768,159.0490264,0.248300768,0.152139306,0.017655265,0,1,0,,590,12
alloy_1029,1398,93.38255186,0,0,0,0,0,0,0,0,0,0.124809112,0.710428188,0,0,0.126311849,0,0,2.902236472,0.077038338,0,0,0,0,0,0,0.200929632,0,0,0,0.058945682,0,2.416748868,0,0.000000057,2.218575461,1.08E-13,1.15E-11,3.68E-10,0.00000000571,4.04203466,123.3162433,13.542202,16.55340318,28.1941229,0.001226675,75.44106601,2.870855824,1.605155733,3.29184708,2.863514057,61.7268326,2.863514059,61.7268284,2.97621956,63.36479919,935.5844435,0.326608463,26.6468938,223.3389734,0.885474716,232.033444,3.261059441,71.30429498,0.26938176,158.6825093,0.26938176,0.226246405,0.029472841,0,1,0,406.5,472,6.5
alloy_1030,1399,93.72610794,0,0,0,0,0,0,0,0,0,0,1.024997673,0,0,0,0,0,2.563364216,0,0,0,0,0,0,0,0,0,0,0,0,0,2.685530167,0,0.0000000608,2.465316693,1.16E-13,1.24E-11,3.97E-10,0.00000000614,0.196987578,121.9858207,13.59490611,16.51712384,28.31764341,0,75.44388737,2.892321816,1.606356613,3.288048935,2.85422331,61.5746716,2.85422332,61.57467103,2.965362079,63.14933843,931.0841928,0.32692873,26.45133684,223.3728427,0.884152345,233.3551797,3.298063887,70.99465901,0.24104398,158.7602357,0.24104398,0,0,0,1,0,490,550,
alloy_1031,1400,93.59381267,0,0,0,0,0,0,0,0,0,0.01360454,0.779224996,0,0,0.038000576,0,0,2.735805934,0.025751948,0,0,0.012052232,0,0,0,0.060449087,0,0,0,0.017733643,0,2.683241902,0.040322473,0.0000000609,2.463216066,1.16E-13,1.24E-11,3.98E-10,0.00000000614,1.310609841,122.1188991,13.57789129,16.54103794,28.27795678,0.000369042,75.31233862,2.880650159,1.605286726,3.287209953,2.857753593,61.671356,2.857753598,61.67135512,2.973306099,63.32188393,931.8942675,0.326754503,26.47283644,223.3027788,0.884796324,232.481846,3.281838663,70.98554511,0.250195886,158.675844,0.250195886,0.031530798,0.049189295,0,1,0,410,489.5,5
alloy_1032,1401,94.01233789,0,0,0,0,0,0,0,0,0,0.021937073,0.74043059,0,0,0.040850212,0,0,1.759884881,0.020762315,0,0,0,0,0,0,0.060920779,0,0,0,0.035744042,0,3.271184004,0.035948217,0.0000000692,3.002946916,1.33E-13,1.44E-11,4.61E-10,0.00000000707,1.324642761,121.2945185,13.6807186,16.47337352,28.51424474,0.000371921,75.65287538,2.915026754,1.608315444,3.293649578,2.853466978,61.55993952,2.853466988,61.55993837,2.96272906,63.09871907,930.5527983,0.326663428,26.65561435,223.4191406,0.880808427,232.4801855,3.340899405,71.43682551,0.225055485,158.6480759,0.225055485,0.038338711,0.053820238,0,1,0,468,519,8
alloy_1033,1402,94.01233789,0,0,0,0,0,0,0,0,0,0.021937073,0.74043059,0,0,0.040850212,0,0,1.759884881,0.020762315,0,0,0,0,0,0,0.060920779,0,0,0,0.035744042,0,3.271184004,0.035948217,0.0000000692,3.002946916,1.33E-13,1.44E-11,4.61E-10,0.00000000707,1.324642761,121.2945185,13.6807186,16.47337352,28.51424474,0.000371921,75.65287538,2.915026754,1.608315444,3.293649578,2.853466978,61.55993952,2.853466988,61.55993837,2.96272906,63.09871907,930.5527983,0.326663428,26.65561435,223.4191406,0.880808427,232.4801855,3.340899405,71.43682551,0.225055485,158.6480759,0.225055485,0.038338711,0.053820238,0,1,0,468,519,8
alloy_1034,1403,93.46102993,0,0,0,0,0,0,0,0,0,0.010923237,1.027853814,0,0,0.03813896,0,0,2.628927665,0.025845761,0,0,0,0,0,0,0.060669281,0,0,0,0.017798211,0,2.693013357,0.035799784,0.0000000609,2.472186262,1.16E-13,1.24E-11,3.98E-10,0.00000000615,1.309770101,122.2801093,13.61711519,16.52249917,28.36817034,0.000370386,75.49946664,2.897207213,1.606308301,3.288998085,2.856616001,61.64017004,2.856616009,61.64016923,2.97019823,63.2602555,932.7577278,0.326819229,26.53034277,223.3341572,0.883444095,232.9947182,3.302721379,71.14354623,0.252280404,158.5499897,0.252280404,0.02446519,0.044698889,0,1,0,448.5,517.5,5.25
alloy_1035,1404,92.75849585,0,0,0,0,0,0,0,0,0,0.125563929,0.893405809,0,0,0,0,0,3.270163002,0,0,0,0,0,0,0,0,0,0,0,0,0,2.952371411,0,0.0000000646,2.710276955,1.23E-13,1.33E-11,4.26E-10,0.00000000656,0.427546507,121.9352942,13.62595847,16.55591359,28.38453187,0,75.1593443,2.894987045,1.604024118,3.270077468,2.856383853,61.90443464,2.856383854,61.90443007,2.987468177,63.77118946,931.3745117,0.326268702,26.51588964,223.0760369,0.883745694,232.0643021,3.30825118,71.10283248,0.262484009,157.6525752,0.262484009,0.115184011,0,0,1,0,505,570,
alloy_1036,1405,92.86871804,0,0,0,0,0,0,0,0,0,0,0.787751616,0,0,0.03841639,0,0,2.648051241,0.052067467,0,0,0,0,0,0,0.06111054,0,0,0,0,0,3.543884701,0,0.0000000729,3.253286156,1.4E-13,1.53E-11,4.9E-10,0.00000000749,1.295811344,121.0298384,13.71387348,16.51511912,28.58455673,0.00037308,75.27817013,2.92139282,1.605988376,3.2695641,2.856272697,61.89486736,2.856272697,61.89486692,2.989073248,63.75992614,929.1043314,0.326096871,26.61930533,223.0790933,0.880578649,231.6256199,3.360103864,71.31479414,0.25377411,157.524108,0.25377411,0.023921752,0,0,1,0,541.5,606.5,9.115
alloy_1037,1406,93.38255186,0,0,0,0,0,0,0,0,0,0.124809112,0.710428188,0,0,0.126311849,0,0,2.902236472,0.077038338,0,0,0,0,0,0,0.200929632,0,0,0,0.058945682,0,2.416748868,0,0.000000057,2.218575461,1.08E-13,1.15E-11,3.68E-10,0.00000000571,4.04203466,123.3162433,13.542202,16.55340318,28.1941229,0.001226675,75.44106601,2.870855824,1.605155733,3.29184708,2.863514057,61.7268326,2.863514059,61.7268284,2.97621956,63.36479919,935.5844435,0.326608463,26.6468938,223.3389734,0.885474716,232.033444,3.261059441,71.30429498,0.26938176,158.6825093,0.26938176,0.226246405,0.029472841,0,1,0,427.5,496.5,7.57
alloy_1038,1407,93.38255186,0,0,0,0,0,0,0,0,0,0.124809112,0.710428188,0,0,0.126311849,0,0,2.902236472,0.077038338,0,0,0,0,0,0,0.200929632,0,0,0,0.058945682,0,2.416748868,0,0.000000057,2.218575461,1.08E-13,1.15E-11,3.68E-10,0.00000000571,4.04203466,123.3162433,13.542202,16.55340318,28.1941229,0.001226675,75.44106601,2.870855824,1.605155733,3.29184708,2.863514057,61.7268326,2.863514059,61.7268284,2.97621956,63.36479919,935.5844435,0.326608463,26.6468938,223.3389734,0.885474716,232.033444,3.261059441,71.30429498,0.26938176,158.6825093,0.26938176,0.226246405,0.029472841,0,1,0,427.5,496.5,7.57
alloy_1039,1408,93.46102993,0,0,0,0,0,0,0,0,0,0.010923237,1.027853814,0,0,0.03813896,0,0,2.628927665,0.025845761,0,0,0,0,0,0,0.060669281,0,0,0,0.017798211,0,2.693013357,0.035799784,0.0000000609,2.472186262,1.16E-13,1.24E-11,3.98E-10,0.00000000615,1.309770101,122.2801093,13.61711519,16.52249917,28.36817034,0.000370386,75.49946664,2.897207213,1.606308301,3.288998085,2.856616001,61.64017004,2.856616009,61.64016923,2.97019823,63.2602555,932.7577278,0.326819229,26.53034277,223.3341572,0.883444095,232.9947182,3.302721379,71.14354623,0.252280404,158.5499897,0.252280404,0.02446519,0.044698889,0,1,0,448.5,507,7.57
