Repository: mahata-lab/Lightweight-Alloy-Machine-Learning

# ML-Guided Microalloying of Al₉₂(Ti,Fe,Co,Ni)₂ for Additive Manufacturing

This repository contains the analysis and plotting scripts used to explore ML-guided
microalloying around the ultrastrong Al₉₂Ti₂Fe₂Co₂Ni₂ alloy system for additive
manufacturing. It builds on the trained models from the main Al-alloy ICME paper and
uses them to:

- generate microalloying design spaces around Al₉₂Ti₂Fe₂Co₂Ni₂  
- predict yield strength (YS), ultimate tensile strength (UTS), elongation (El), and a
  strength–ductility quality index **Q**  
- identify top-Q candidate alloys under different microalloying scenarios  
- visualize strength–ductility maps, Q vs dopant content, and composition fingerprints

File: AM_Casting_MLReady_Cleaned_Final_v4.csv (part 20 of 21)
Alloy Name,Serial Number,Al,Ag,B,Be,Bi,C,Ca,Cd,Ce,Co,Cr,Cu,Er,Eu,Fe,Ga,Li,Mg,Mn,Mo,Nb,Ni,O,Pb,Sc,Si,Sn,Ta,Te,Ti,V,Zn,Zr,D @ 1000K (cm²/s)_weighted,D @ 500K (cm²/s)_weighted,D @ 600K (cm²/s)_weighted,D @ 700K (cm²/s)_weighted,D @ 800K (cm²/s)_weighted,D @ 900K (cm²/s)_weighted,D0 (cm²/s)_weighted,Q (kJ/mol)_weighted,atomic_number_weighted,atomic_volume_elemental_phase_A3_per_atom_mp_weighted,atomic_weight_weighted,band_gap_elemental_phase_eV_mp_weighted,bulk_modulus_vrh_elemental_phase_GPa_mp_weighted,density_elemental_phase_g_cm3_mp_weighted,electronegativity_weighted,formation_energy_eV_atom,lattice_a_elemental_phase_A_mp_weighted,lattice_alpha_elemental_phase_deg_mp_weighted,lattice_b_elemental_phase_A_mp_weighted,lattice_beta_elemental_phase_deg_mp_weighted,lattice_c_elemental_phase_A_mp_weighted,lattice_gamma_elemental_phase_deg_mp_weighted,melting_point_K_weighted,poisson_ratio_homogeneous_elemental_phase_mp_weighted,shear_modulus_vrh_elemental_phase_GPa_mp_weighted,space_group_number_elemental_phase_mp_weighted,specific_heat_J_gK_weighted,thermal_conductivity_W_mK_weighted,valence_electrons_weighted,young_modulus_vrh_elemental_phase_GPa_mp_weighted,Size_Mismatch_δ,SFE_weighted_mJ_m2,Size_Mismatch_δ.1,Total_Excess_Solute,L12_Score,Ternary_L12_Avg,Ternary_ThreePhase_Avg,Process,YS,UTS,Elongation
alloy_1040,1409,93.06123053,0,0,0,0,0,0,0,0,0,0.082362314,0.718850957,0,0,0.030674245,0,0,2.58424772,0.025983885,0,0,0,0,0,0,0.05082794,0,0,0,0.017893363,0,3.427929045,0,0.0000000713,3.146838863,1.37E-13,1.49E-11,4.78E-10,0.00000000731,1.257988908,121.267543,13.69020587,16.5153708,28.53123905,0.000310305,75.32146258,2.913988917,1.605931046,3.2738324,2.855590157,61.85579104,2.855590158,61.85578795,2.984081495,63.6707801,930.0066784,0.326136748,26.64302893,223.1336008,0.881170155,231.6292148,3.345910364,71.37523669,0.249491409,157.6833016,0.249491409,0.088162004,0.008946682,0,1,0,529.5,573.5,12.4
alloy_1041,1410,93.05341759,0.092168545,0,0,0,0,0,0,0,0,0,1.902820982,0,0,0.014434794,0,4.491300931,0.397997654,0,0,0,0,0,0,0,0.009567516,0,0,0,0,0,0,0.038291985,0.00000428,0.00000000194,0.0000000234,0.000000138,0.000000544,0.00000168,0.36238115,122.7800562,12.89498963,16.57937857,26.86860582,0.0000584,74.17883775,2.752402804,1.586276216,3.306310285,2.86124384,60.98995843,2.861243806,60.98995776,3.082092991,60.32421792,920.8876598,0.331408612,25.42327608,222.1870792,1.010211218,233.0353505,3.066993502,68.16332431,0.212809168,158.5683579,0.212809168,0.002769749,4.529592916,0,0,0,440,610,11
alloy_1042,1411,93.05341759,0.092168545,0,0,0,0,0,0,0,0,0,1.902820982,0,0,0.014434794,0,4.491300931,0.397997654,0,0,0,0,0,0,0,0.009567516,0,0,0,0,0,0,0.038291985,0.00000428,0.00000000194,0.0000000234,0.000000138,0.000000544,0.00000168,0.36238115,122.7800562,12.89498963,16.57937857,26.86860582,0.0000584,74.17883775,2.752402804,1.586276216,3.306310285,2.86124384,60.98995843,2.861243806,60.98995776,3.082092991,60.32421792,920.8876598,0.331408612,25.42327608,222.1870792,1.010211218,233.0353505,3.066993502,68.16332431,0.212809168,158.5683579,0.212809168,0.002769749,4.529592916,0,0,0,440,610,11
alloy_1043,1412,93.29855707,0,0,0,0,0,0,0,0,0,0.010928863,0.983670858,0,0,0.038158602,0,0,2.74718299,0.025859072,0,0,0,0,0,0,0.060700526,0,0,0,0.017807377,0,2.781316424,0.035818221,0.0000000622,2.553248478,1.19E-13,1.27E-11,4.08E-10,0.00000000629,1.310963988,122.1419559,13.62388577,16.52992104,28.3827885,0.000370577,75.41744843,2.897500542,1.605860796,3.28493052,2.856921756,61.70216,2.856921762,61.70215918,2.974827743,63.38422506,932.3461217,0.326696826,26.52503381,223.2701158,0.883360611,232.7194686,3.305953737,71.12111056,0.255261802,158.3503411,0.255261802,0.024508895,0.04472191,0,1,0,500,559,4.5
alloy_1044,1413,93.14587695,0,0,0,0,0,0,0,0,0,0.021855279,0.983559765,0,0,0.07630856,0,0,2.746872673,0.051712252,0,0,0,0,0,0,0.12138726,0,0,0,0.035610767,0,2.781002311,0.035814181,0.0000000622,2.552960121,1.19E-13,1.27E-11,4.08E-10,0.00000000629,2.423587189,122.4446211,13.63528956,16.52918394,28.40800193,0.000741069,75.49322021,2.901089848,1.606098701,3.286250582,2.85899813,61.73482545,2.858998135,61.73482439,2.977182278,63.42947036,933.6054146,0.326616012,26.60550699,223.265366,0.882850047,232.4935956,3.309973961,71.27532271,0.263104131,158.2518976,0.263104131,0.073581228,0.053619564,0,1,0,538,579,8
alloy_1045,1414,93.14587695,0,0,0,0,0,0,0,0,0,0.021855279,0.983559765,0,0,0.07630856,0,0,2.746872673,0.051712252,0,0,0,0,0,0,0.12138726,0,0,0,0.035610767,0,2.781002311,0.035814181,0.0000000622,2.552960121,1.19E-13,1.27E-11,4.08E-10,0.00000000629,2.423587189,122.4446211,13.63528956,16.52918394,28.40800193,0.000741069,75.49322021,2.901089848,1.606098701,3.286250582,2.85899813,61.73482545,2.858998135,61.73482439,2.977182278,63.42947036,933.6054146,0.326616012,26.60550699,223.265366,0.882850047,232.4935956,3.309973961,71.27532271,0.263104131,158.2518976,0.263104131,0.073581228,0.053619564,0,1,0,538,579,8
alloy_1046,1415,92.83846189,0,0,0,0,0,0,0,0,0,0.011049569,1.039741106,0,0,0.038580028,0,0,2.422946522,0.013072339,0,0,0,0,0,0,0.05114237,0,0,0,0.018004055,0,3.515043152,0.051958966,0.0000000725,3.226809614,1.39E-13,1.52E-11,4.87E-10,0.00000000745,1.135389502,121.209221,13.76364669,16.49404724,28.70058207,0.000312224,75.53753856,2.939542761,1.607225209,3.276524891,2.853266864,61.82374518,2.853266868,61.82374436,2.981676688,63.63364047,930.9043314,0.326261436,26.68089263,223.1389568,0.878912168,232.1881177,3.379298143,71.49636836,0.252559008,157.4532579,0.252559008,0.041191771,0.060960994,0,1,0,583.5,607,9
alloy_1047,1416,92.70729991,0,0,0,0,0,0,0,0,0,0.022097074,1.039643235,0,0,0.077152798,0,0,2.422718468,0.026142184,0,0,0,0,0,0,0.102275188,0,0,0,0.036004746,0,3.51471233,0.051954067,0.0000000725,3.226505919,1.39E-13,1.52E-11,4.87E-10,0.00000000745,2.076256268,121.4680445,13.77350521,16.49337965,28.72230448,0.00062439,75.60614476,2.942652914,1.607443718,3.277792853,2.854607381,61.85032833,2.854607384,61.85032727,2.983299823,63.67296439,932.0240675,0.326195273,26.74984241,223.1349732,0.878470371,231.9986676,3.382736963,71.62940636,0.259211069,157.3549084,0.259211069,0.090807147,0.06995644,0,1,0,593,614,7
alloy_1048,1417,92.70729991,0,0,0,0,0,0,0,0,0,0.022097074,1.039643235,0,0,0.077152798,0,0,2.422718468,0.026142184,0,0,0,0,0,0,0.102275188,0,0,0,0.036004746,0,3.51471233,0.051954067,0.0000000725,3.226505919,1.39E-13,1.52E-11,4.87E-10,0.00000000745,2.076256268,121.4680445,13.77350521,16.49337965,28.72230448,0.00062439,75.60614476,2.942652914,1.607443718,3.277792853,2.854607381,61.85032833,2.854607384,61.85032727,2.983299823,63.67296439,932.0240675,0.326195273,26.74984241,223.1349732,0.878470371,231.9986676,3.382736963,71.62940636,0.259211069,157.3549084,0.259211069,0.090807147,0.06995644,0,1,0,593,614,7
alloy_1049,1418,92.70729991,0,0,0,0,0,0,0,0,0,0.022097074,1.039643235,0,0,0.077152798,0,0,2.422718468,0.026142184,0,0,0,0,0,0,0.102275188,0,0,0,0.036004746,0,3.51471233,0.051954067,0.0000000725,3.226505919,1.39E-13,1.52E-11,4.87E-10,0.00000000745,2.076256268,121.4680445,13.77350521,16.49337965,28.72230448,0.00062439,75.60614476,2.942652914,1.607443718,3.277792853,2.854607381,61.85032833,2.854607384,61.85032727,2.983299823,63.67296439,932.0240675,0.326195273,26.74984241,223.1349732,0.878470371,231.9986676,3.382736963,71.62940636,0.259211069,157.3549084,0.259211069,0.090807147,0.06995644,0,1,0,620,,
alloy_1050,1419,93.29855707,0,0,0,0,0,0,0,0,0,0.010928863,0.983670858,0,0,0.038158602,0,0,2.74718299,0.025859072,0,0,0,0,0,0,0.060700526,0,0,0,0.017807377,0,2.781316424,0.035818221,0.0000000622,2.553248478,1.19E-13,1.27E-11,4.08E-10,0.00000000629,1.310963988,122.1419559,13.62388577,16.52992104,28.3827885,0.000370577,75.41744843,2.897500542,1.605860796,3.28493052,2.856921756,61.70216,2.856921762,61.70215918,2.974827743,63.38422506,932.3461217,0.326696826,26.52503381,223.2701158,0.883360611,232.7194686,3.305953737,71.12111056,0.255261802,158.3503411,0.255261802,0.024508895,0.04472191,0,1,0,551.5,587.5,8
alloy_1051,1420,92.83846189,0,0,0,0,0,0,0,0,0,0.011049569,1.039741106,0,0,0.038580028,0,0,2.422946522,0.013072339,0,0,0,0,0,0,0.05114237,0,0,0,0.018004055,0,3.515043152,0.051958966,0.0000000725,3.226809614,1.39E-13,1.52E-11,4.87E-10,0.00000000745,1.135389502,121.209221,13.76364669,16.49404724,28.70058207,0.000312224,75.53753856,2.939542761,1.607225209,3.276524891,2.853266864,61.82374518,2.853266868,61.82374436,2.981676688,63.63364047,930.9043314,0.326261436,26.68089263,223.1389568,0.878912168,232.1881177,3.379298143,71.49636836,0.252559008,157.4532579,0.252559008,0.041191771,0.060960994,0,1,0,584.5,618.5,8
alloy_1052,1421,98.6584243,0,0,0,0,0,0,0,0,0,0.02600115,0.02127523,0,0,0.084731762,0,0,0.750932257,0.024608755,0,0,0,0,0,0,0.385104112,0,0,0,0.028244005,0,0.02067843,0,0.0000000235,0.018982799,4.13E-14,3.46E-12,1.11E-10,0.00000000197,7.161750905,125.8267781,13.02263136,16.52337136,27.02369396,0.002351061,75.91036555,2.720969214,1.609098849,3.381492622,2.863464051,60.28535434,2.86346409,60.28535319,2.879563111,60.54180607,937.8300488,0.329405054,26.23574516,224.7613604,0.899246475,235.7756725,3.006188209,70.28225798,0.178981269,165.0896755,0.178981269,0.085858356,0.014122002,0,1,0,240.5,261,9.15
alloy_1053,1422,98.23671202,0,0,0,0,0,0,0,0,0,0.052156169,0.085352726,0,0,0.242807071,0,0,0.502102646,0.09872628,0,0,0,0,0,0,0.782143089,0,0,0,0,0,0,0,0.0000000231,1.21E-16,4.05E-14,3.36E-12,1.08E-10,0.00000000192,14.35615799,127.5481397,13.06560609,16.50940142,27.11724088,0.004774984,76.33476025,2.736639206,1.611510448,3.392411676,2.869139553,60.28796517,2.869139592,60.28796359,2.882855411,60.48586739,943.0321835,0.329177931,26.62753294,224.8638915,0.896939167,235.3638473,3.027282712,70.97270583,0.228763094,165.0387096,0.228763094,0.270088685,0,0,1,0,152,,
alloy_1054,1423,97.99511198,0,0,0,0,0,0,0,0,0,0.052161317,0.08536115,0,0,0.242831035,0,0,0.5021522,0.098736023,0,0,0,0,0,0,1.023646293,0,0,0,0,0,0,0,0.000000023,1.21E-16,4.04E-14,3.36E-12,1.07E-10,0.00000000192,18.70280079,128.3589274,13.06802683,16.51832111,27.11993426,0.006249361,76.38742416,2.735657636,1.612210732,3.395405596,2.871538997,60.28799361,2.871539039,60.28799201,2.885256206,60.48591537,944.8523446,0.329057137,26.75699921,224.8687066,0.896480156,235.1512309,3.029699665,71.11765744,0.253623314,165.0362665,0.253623314,0.270117796,0,0,1,0,168,,
alloy_1055,1424,97.6761269,0,0,0,0,0,0,0,0,0,0.052168113,0.085372272,0,0,0.242862673,0,0,0.502217626,0.098748888,0,0,0,0,0,0,1.342503524,0,0,0,0,0,0,0,0.000000023,1.21E-16,4.02E-14,3.35E-12,1.07E-10,0.00000000191,24.44168316,129.4294122,13.07122293,16.5300978,27.12349032,0.008195984,76.45695643,2.734361667,1.61313532,3.399358476,2.874706988,60.28803116,2.874707033,60.28802953,2.888425981,60.4859787,947.2555075,0.328897652,26.92793383,224.8750639,0.895874122,234.8705131,3.032890773,71.30903737,0.283033475,165.0330225,0.283033475,0.270156231,0,0,1,0,205,,
alloy_1056,1425,89.94359176,0,0,0,0,0,0,0,0,0,0,0,0,0,0.031363979,0,9.951006656,0,0,0,0,0,0,0,0,0.03563715,0,0,0,0,0,0,0.038400451,0.00000946,0.00000000431,0.0000000519,0.000000305,0.0000012,0.00000371,0.822288951,117.3148614,12.01970115,16.86533796,25.01993707,0.000217565,69.57489518,2.508506073,1.547373485,3.216681576,2.878499704,61.8534415,2.878499561,61.85344092,3.336163263,60.03855784,886.7295301,0.332958778,23.87003392,219.1189692,1.166240047,221.711701,2.803288442,63.59441225,0.19463602,154.3642697,0.19463602,0.019747556,9.989407107,0,0,0,301,387,6
alloy_1057,1426,89.94359176,0,0,0,0,0,0,0,0,0,0,0,0,0,0.031363979,0,9.951006656,0,0,0,0,0,0,0,0,0.03563715,0,0,0,0,0,0,0.038400451,0.00000946,0.00000000431,0.0000000519,0.000000305,0.0000012,0.00000371,0.822288951,117.3148614,12.01970115,16.86533796,25.01993707,0.000217565,69.57489518,2.508506073,1.547373485,3.216681576,2.878499704,61.8534415,2.878499561,61.85344092,3.336163263,60.03855784,886.7295301,0.332958778,23.87003392,219.1189692,1.166240047,221.711701,2.803288442,63.59441225,0.19463602,154.3642697,0.19463602,0.019747556,9.989407107,0,0,0,301,387,6
alloy_1058,1427,89.39700957,0,0,0,0,0,0,0,0,0,0,0.5189949,0,0,0.090856009,0,9.138785722,0.730651653,0,0,0,0,0,0,0,0.090330316,0,0,0,0,0,0,0.033371835,0.00000869,0.00000000396,0.0000000477,0.000000281,0.00000111,0.00000341,1.81575194,118.6285169,12.18357908,16.84949243,25.36754624,0.000551467,70.20251464,2.555703579,1.55210718,3.218823264,2.877605505,61.93940306,2.877605371,61.93940262,3.313243181,60.5033623,893.6261213,0.332423104,24.15779738,219.37671,1.14236198,223.0750825,2.857217183,64.36769661,0.23347378,154.1188948,0.23347378,0.076361371,9.172157557,1,1,0,482,534,6
alloy_1059,1428,89.39700957,0,0,0,0,0,0,0,0,0,0,0.5189949,0,0,0.090856009,0,9.138785722,0.730651653,0,0,0,0,0,0,0,0.090330316,0,0,0,0,0,0,0.033371835,0.00000869,0.00000000396,0.0000000477,0.000000281,0.00000111,0.00000341,1.81575194,118.6285169,12.18357908,16.84949243,25.36754624,0.000551467,70.20251464,2.555703579,1.55210718,3.218823264,2.877605505,61.93940306,2.877605371,61.93940262,3.313243181,60.5033623,893.6261213,0.332423104,24.15779738,219.37671,1.14236198,223.0750825,2.857217183,64.36769661,0.23347378,154.1188948,0.23347378,0.076361371,9.172157557,1,1,0,517,638,8
alloy_1060,1429,90.45050235,0,0,0,0,0,0,0,0,0,0,1.177096198,0,0,0,0,8.176461344,0.159183413,0,0,0,0,0,0,0,0,0,0,0,0,0,0,0.036756692,0.00000778,0.00000000354,0.0000000427,0.000000251,0.000000989,0.00000305,0.186118043,119.4171544,12.37902173,16.74592812,25.79126353,0,71.37892675,2.620245007,1.561321404,3.24532997,2.870967668,61.56450625,2.870967564,61.56450553,3.249845951,60.11756602,899.6577961,0.33251065,24.46473905,220.1151464,1.113089102,226.2945084,2.929414202,65.35020174,0.214496376,155.2985789,0.214496376,0.001234456,8.213218035,0,0,0,490,550,8
alloy_1061,1430,90.45050235,0,0,0,0,0,0,0,0,0,0,1.177096198,0,0,0,0,8.176461344,0.159183413,0,0,0,0,0,0,0,0,0,0,0,0,0,0,0.036756692,0.00000778,0.00000000354,0.0000000427,0.000000251,0.000000989,0.00000305,0.186118043,119.4171544,12.37902173,16.74592812,25.79126353,0,71.37892675,2.620245007,1.561321404,3.24532997,2.870967668,61.56450625,2.870967564,61.56450553,3.249845951,60.11756602,899.6577961,0.33251065,24.46473905,220.1151464,1.113089102,226.2945084,2.929414202,65.35020174,0.214496376,155.2985789,0.214496376,0.001234456,8.213218035,0,0,0,490,550,8
alloy_1062,1431,92.15669435,0,0,0.000291754,0,0,0,0,0,0,0,1.013738551,0,0,0.032958075,0,6.061897779,0.243408079,0.143580845,0,0,0,0,0,0,0.046810542,0,0,0,0.054930289,0,0.221190194,0.024499539,0.00000578,0.20351649,0.0000000316,0.000000186,0.000000734,0.00000226,1.02811668,120.8659385,12.62469134,16.66612208,26.29169873,0.000285778,72.72238453,2.673349598,1.574123081,3.276937398,2.874982064,61.36053534,2.874983005,61.36053474,3.162848181,60.41384192,910.4600096,0.331490262,25.04878087,221.2438613,1.055254575,228.3910018,2.985984789,66.97379958,0.208720314,157.3730888,0.208720314,0.018463437,6.113862462,0,0,0,345,400,10
alloy_1063,1432,92.15669435,0,0,0.000291754,0,0,0,0,0,0,0,1.013738551,0,0,0.032958075,0,6.061897779,0.243408079,0.143580845,0,0,0,0,0,0,0.046810542,0,0,0,0.054930289,0,0.221190194,0.024499539,0.00000578,0.20351649,0.0000000316,0.000000186,0.000000734,0.00000226,1.02811668,120.8659385,12.62469134,16.66612208,26.29169873,0.000285778,72.72238453,2.673349598,1.574123081,3.276937398,2.874982064,61.36053534,2.874983005,61.36053474,3.162848181,60.41384192,910.4600096,0.331490262,25.04878087,221.2438613,1.055254575,228.3910018,2.985984789,66.97379958,0.208720314,157.3730888,0.208720314,0.018463437,6.113862462,0,0,0,345,400,10
alloy_1064,1433,97.58834731,0,0,0,0,0,0,0,0,0,0,2.411652689,0,0,0,0,0,0,0,0,0,0,0,0,0,0,0,0,0,0,0,0,0,0.0000000228,1.2E-16,4E-14,3.33E-12,1.06E-10,0.0000000019,0.186804204,126.2968484,13.38586443,16.35051474,27.86194139,0,77.54345772,2.876782211,1.616993793,3.392411653,2.848084325,60.00000358,2.848084383,60.00000289,2.848085053,60.00000243,943.7026424,0.330241165,26.53056359,225,0.887700571,240.9551104,3.192932215,71.44699161,0.161328693,163.8777456,0.161328693,0,0,0,0,0,310,405,
alloy_1065,1434,96.56293569,0,0,0,0,0,0,0,0,0,0,1.73549978,0,0,0,0,0,1.701564529,0,0,0,0,0,0,0,0,0,0,0,0,0,0,0,0.0000000229,1.21E-16,4.02E-14,3.34E-12,1.07E-10,0.00000000191,0.197795931,125.8509986,13.26066432,16.4853613,27.5692405,0,76.4130784,2.817214769,1.609928256,3.359746087,2.855668934,60.51047282,2.855668973,60.51047219,2.889176544,61.02094108,940.6555718,0.329492924,26.22866914,224.472515,0.893190829,238.4679524,3.121824337,70.61590874,0.207658032,162.9753834,0.207658032,0,0,0,1,0,386,545,7.4
alloy_1066,1435,92.12760273,0,0,0.000291925,0,0,0,0,0,0,0,1.014330225,0,0,0.032977311,0,6.065435836,0.243550145,0.143664647,0,0,0,0,0,0,0.046837864,0,0,0,0.05496235,0,0.221319293,0.049027676,0.00000578,0.203635274,0.0000000317,0.000000186,0.000000734,0.00000226,1.028570898,120.8601836,12.63109103,16.66795836,26.30704469,0.000285945,72.72417312,2.674235737,1.574033502,3.277572504,2.875087126,61.36868357,2.875088067,61.36868298,3.163595106,60.42879176,910.7394049,0.331493583,25.04994166,221.2340697,1.055193204,228.333444,2.986221747,66.97644581,0.209560779,157.3407818,0.209560779,0.031988114,6.141944687,0,0,0,345,400,10
alloy_1067,1436,88.63043811,0,0,0,0,0,0,0,0,0,0,0.75840789,0,0,0.045420631,0,9.502794501,0.939256792,0,0,0,0,0,0,0,0.090315654,0,0,0,0,0,0,0.033366419,0.00000904,0.00000000411,0.0000000496,0.000000292,0.00000115,0.00000355,1.817610967,118.5275703,12.17749002,16.86628366,25.36346162,0.000551377,69.99089187,2.559147613,1.549782422,3.208329634,2.878465932,62.05538571,2.878465793,62.05538512,3.334191142,60.6060453,892.4747841,0.332490987,24.08688782,219.0954612,1.151351256,222.8166326,2.864732026,64.15814975,0.245876245,153.368054,0.245876245,0.030925993,9.53616092,1,1,0,637,581,6
alloy_1068,1437,88.63043811,0,0,0,0,0,0,0,0,0,0,0.75840789,0,0,0.045420631,0,9.502794501,0.939256792,0,0,0,0,0,0,0,0.090315654,0,0,0,0,0,0,0.033366419,0.00000904,0.00000000411,0.0000000496,0.000000292,0.00000115,0.00000355,1.817610967,118.5275703,12.17749002,16.86628366,25.36346162,0.000551377,69.99089187,2.559147613,1.549782422,3.208329634,2.878465932,62.05538571,2.878465793,62.05538512,3.334191142,60.6060453,892.4747841,0.332490987,24.08688782,219.0954612,1.151351256,222.8166326,2.864732026,64.15814975,0.245876245,153.368054,0.245876245,0.030925993,9.53616092,1,1,0,574,697,12
alloy_1069,1438,97.43135589,0,0,0,0.067270794,0,0,0,0,0,0,2.433524621,0,0,0,0,0,0,0,0,0,0,0,0.067848699,0,0,0,0,0,0,0,0,0,0.0000000347,1.38E-15,2.52E-13,1.2E-11,2.62E-10,0.00000000357,0.187298344,126.2841425,13.4832691,16.37284025,28.11464972,0,77.4758207,2.888426395,1.617821542,3.390683352,2.849822543,59.99701896,2.849822602,59.99701826,2.849823269,59.99701782,943.3080078,0.330019452,26.50831684,224.9603102,0.886541877,240.7002812,3.196705873,71.38752868,0.175294494,163.642284,0.175294494,0.123440113,0,0,0,0,310.264065,406.790663,12
alloy_1070,1439,96.02077146,0,0,0,0,0,0,0,0,0,0,1.964340397,0,0,0,0,0,1.711938213,0.302949931,0,0,0,0,0,0,0,0,0,0,0,0,0,0,0.0000000228,1.2E-16,4E-14,3.33E-12,1.06E-10,0.0000000019,0.199585224,126.3401853,13.33352907,16.46402649,27.73735533,0,76.68858116,2.844973662,1.610379003,3.358356037,2.87019622,60.66345797,2.87019626,60.66345732,2.903908103,61.17703832,943.3993191,0.329269299,26.43864391,224.4450632,0.8907638,238.1405174,3.152145847,71.1383956,0.222763194,162.7550442,0.222763194,0,0,0,1,0,448.159205,482.63299,6
alloy_1071,1440,89.56644769,0,0,0,0,0,0,0,0,0,0,0.875432878,0,0,0.138998326,0,7.456639324,1.596865159,0,0,0,0,0,0,0,0.184258775,0,0,0,0.054055066,0,0.098939043,0.02836374,0.0000071,0.090826044,0.0000000389,0.000000229,0.000000902,0.00000278,3.514912465,120.4349903,12.42769185,16.81591975,25.87287864,0.0011249,71.24629891,2.614906322,1.561533797,3.23272146,2.876851556,61.94833315,2.876851446,61.94833284,3.254346788,61.13569798,904.495202,0.33145634,24.62846677,220.0569571,1.095428027,225.1315661,2.923454398,65.64588178,0.265447451,154.7090618,0.265447451,0.124503688,7.512030597,1,1,0,425,481,8
alloy_1072,1441,89.56644769,0,0,0,0,0,0,0,0,0,0,0.875432878,0,0,0.138998326,0,7.456639324,1.596865159,0,0,0,0,0,0,0,0.184258775,0,0,0,0.054055066,0,0.098939043,0.02836374,0.0000071,0.090826044,0.0000000389,0.000000229,0.000000902,0.00000278,3.514912465,120.4349903,12.42769185,16.81591975,25.87287864,0.0011249,71.24629891,2.614906322,1.561533797,3.23272146,2.876851556,61.94833315,2.876851446,61.94833284,3.254346788,61.13569798,904.495202,0.33145634,24.62846677,220.0569571,1.095428027,225.1315661,2.923454398,65.64588178,0.265447451,154.7090618,0.265447451,0.124503688,7.512030597,1,1,0,483,610,14
alloy_1073,1442,96.2734845,0,0,0,0,0,0,0,0,0,0.075045217,0,0,0,0.059891042,0,0,1.192621489,0.111612992,0,0,0,0,0,0,0.089316768,0,0,0,0,0,2.161364229,0.036663764,0.0000000537,1.984132362,1.02E-13,1.07E-11,3.42E-10,0.00000000534,1.925795058,122.3738719,13.39573246,16.49477,27.86993894,0.000545279,75.5747959,2.824878025,1.607545356,3.326184268,2.861003243,61.11289645,2.861003262,61.1128937,2.93496264,62.14174827,931.3663225,0.327549567,26.47002035,223.9471534,0.888935183,232.8045718,3.193566799,70.96750808,0.182996061,161.4107901,0.182996061,0.111203231,0.036663764,0,1,0,413.4,440.96,8.6
alloy_1074,1443,96.2734845,0,0,0,0,0,0,0,0,0,0.075045217,0,0,0,0.059891042,0,0,1.192621489,0.111612992,0,0,0,0,0,0,0.089316768,0,0,0,0,0,2.161364229,0.036663764,0.0000000537,1.984132362,1.02E-13,1.07E-11,3.42E-10,0.00000000534,1.925795058,122.3738719,13.39573246,16.49477,27.86993894,0.000545279,75.5747959,2.824878025,1.607545356,3.326184268,2.861003243,61.11289645,2.861003262,61.1128937,2.93496264,62.14174827,931.3663225,0.327549567,26.47002035,223.9471534,0.888935183,232.8045718,3.193566799,70.96750808,0.182996061,161.4107901,0.182996061,0.111203231,0.036663764,0,1,0,413.4,440.96,8.6
alloy_1075,1444,94.765031,0,0,0,0,0,0,0,0,0,0.074420343,0,0,0,0.069291076,0,0,3.161423932,0.115714706,0,0,0,0,0,0,0.08857306,0,0,0,0,0,1.695247148,0.030298732,0.0000000471,1.556236882,8.86E-14,9.09E-12,2.91E-10,0.0000000046,1.92852109,123.0961626,13.29672401,16.61998735,27.63799009,0.000540739,74.80454657,2.784780066,1.601486074,3.298548254,2.868490459,61.56645421,2.868490463,61.56645152,2.97071563,63.04603239,932.2996315,0.327128383,26.21962583,223.4833021,0.893659104,231.7649112,3.132472474,70.3137893,0.242363401,160.3787955,0.242363401,0.118836863,0.030298732,0,1,0,475.41,509.86,8
alloy_1076,1445,94.765031,0,0,0,0,0,0,0,0,0,0.074420343,0,0,0,0.069291076,0,0,3.161423932,0.115714706,0,0,0,0,0,0,0.08857306,0,0,0,0,0,1.695247148,0.030298732,0.0000000471,1.556236882,8.86E-14,9.09E-12,2.91E-10,0.0000000046,1.92852109,123.0961626,13.29672401,16.61998735,27.63799009,0.000540739,74.80454657,2.784780066,1.601486074,3.298548254,2.868490459,61.56645421,2.868490463,61.56645152,2.97071563,63.04603239,932.2996315,0.327128383,26.21962583,223.4833021,0.893659104,231.7649112,3.132472474,70.3137893,0.242363401,160.3787955,0.242363401,0.118836863,0.030298732,0,1,0,475.41,509.86,8
alloy_1077,1446,92.09049011,0.099763658,0,0,0,0,0,0,0,0,0,2.286180623,0,0,0,0,5.039516597,0.442761004,0,0,0,0,0,0,0,0,0,0,0,0,0,0,0.041288007,0.0000048,0.00000000218,0.0000000263,0.000000155,0.00000061,0.00000188,0.192258664,122.6628303,12.90247704,16.58492015,26.90153765,0,74.03611557,2.765070782,1.583756324,3.296008659,2.861330517,61.10318998,2.861330475,61.10318923,3.108534349,60.35028971,919.7392597,0.331607403,25.37137734,221.8457033,1.023016411,232.8337006,3.08607048,68.00069393,0.227241019,157.5632028,0.227241019,0.005765772,5.080804605,0,0,0,630,646,10
alloy_1078,1447,92.09049011,0.099763658,0,0,0,0,0,0,0,0,0,2.286180623,0,0,0,0,5.039516597,0.442761004,0,0,0,0,0,0,0,0,0,0,0,0,0,0,0.041288007,0.0000048,0.00000000218,0.0000000263,0.000000155,0.00000061,0.00000188,0.192258664,122.6628303,12.90247704,16.58492015,26.90153765,0,74.03611557,2.765070782,1.583756324,3.296008659,2.861330517,61.10318998,2.861330475,61.10318923,3.108534349,60.35028971,919.7392597,0.331607403,25.37137734,221.8457033,1.023016411,232.8337006,3.08607048,68.00069393,0.227241019,157.5632028,0.227241019,0.005765772,5.080804605,0,0,0,630,646,10
alloy_1079,1448,91.87868761,0,0,0,0,0,0,0,0,0,0,1.1327591,0,0,0.025779321,0,0,3.080090606,0,0,0,0,0,0,0,0.051260324,0,0,0,0,0,3.831423036,0,0.0000000769,3.517246347,1.48E-13,1.62E-11,5.21E-10,0.00000000793,1.122777229,120.8884624,13.80564638,16.51952898,28.79128951,0.000312944,75.26765061,2.950834359,1.605782668,3.25593109,2.853148157,62.08119114,2.853148154,62.08119064,3.000752035,64.15966274,929.340611,0.325780159,26.66525272,222.8594872,0.878165378,231.6413502,3.406449464,71.4326786,0.272237443,156.426384,0.272237443,0.011284683,0,0,1,0,441,499,11
alloy_1080,1449,91.87868761,0,0,0,0,0,0,0,0,0,0,1.1327591,0,0,0.025779321,0,0,3.080090606,0,0,0,0,0,0,0,0.051260324,0,0,0,0,0,3.831423036,0,0.0000000769,3.517246347,1.48E-13,1.62E-11,5.21E-10,0.00000000793,1.122777229,120.8884624,13.80564638,16.51952898,28.79128951,0.000312944,75.26765061,2.950834359,1.605782668,3.25593109,2.853148157,62.08119114,2.853148154,62.08119064,3.000752035,64.15966274,929.340611,0.325780159,26.66525272,222.8594872,0.878165378,231.6413502,3.406449464,71.4326786,0.272237443,156.426384,0.272237443,0.011284683,0,0,1,0,441,499,11
alloy_1081,1450,98.55111094,0,0,0,0,0,0,0,0,0,0,0,0,0,0,0,0,0.776714051,0,0,0,0,0,0,0,0.672175005,0,0,0,0,0,0,0,0.0000000232,1.22E-16,4.07E-14,3.38E-12,1.08E-10,0.00000000193,12.28036719,126.6085313,12.99895461,16.54258327,26.96672288,0.004103628,75.82808139,2.710180593,1.609619165,3.383732746,2.865086079,60.23301763,2.865086124,60.23301705,2.880381726,60.46603089,938.4537184,0.329353227,26.29038154,224.7726621,0.899654924,235.7793476,2.99895461,70.20912649,0.211317074,165.3118662,0.211317074,0,0,0,1,0,,330.948336,6
alloy_1082,1451,98.45024637,0,0,0,0,0,0,0,0,0,0.052091,0.042623039,0,0,0.169752578,0,0,0.752212898,0.04930146,0,0,0,0,0,0,0.385760887,0,0,0,0.056584361,0,0.041427403,0,0.0000000238,0.038030356,4.19E-14,3.52E-12,1.13E-10,0.000000002,7.22211425,126.0133665,13.04900444,16.51636542,27.08333913,0.00235507,76.04473687,2.730369571,1.609332557,3.382314395,2.8647901,60.34601474,2.864790135,60.34601299,2.88222995,60.63413,939.3769028,0.329301845,26.33322579,224.7473777,0.89832067,235.4959309,3.01606205,70.52207554,0.185004273,164.8406213,0.185004273,0.196969022,0.028292181,0,1,0,,250,11
alloy_1083,1452,98.10057052,0,0,0,0,0,0,0,0,0,0.103944447,0.106314627,0,0,0,0,0,1.111848476,0,0,0,0,0,0,0,0.577321927,0,0,0,0,0,0,0,0.0000000232,1.22E-16,4.06E-14,3.38E-12,1.08E-10,0.00000000193,10.76333359,126.6840486,13.02309896,16.55008241,27.02160808,0.00352455,75.825353,2.718430559,1.608698973,3.377100361,2.864973602,60.36474284,2.864973644,60.36473895,2.886868651,60.69829312,939.4506751,0.329152498,26.32527797,224.6710312,0.899227352,235.6169709,3.006278238,70.34946371,0.216681898,164.7586968,0.216681898,0.093564529,0,0,1,0,358.527364,379.211635,15
alloy_1084,1453,91.10473548,0,0,0,0,0,0,0,0,0,0,1.165807089,0,0,0.009276723,0,7.651441597,0.010657449,0,0,0,0,0,0,0,0.009223048,0,0,0,0.010822876,0,0.003961904,0.034073835,0.00000728,0.003637031,0.0000000399,0.000000235,0.000000926,0.00000286,0.350759459,119.8111391,12.43342412,16.71674771,25.90115407,0.0000563,71.7876279,2.632934867,1.565090544,3.257548706,2.869587645,61.42967805,2.869587551,61.42967736,3.221455368,60.04030081,902.3627476,0.332398584,24.60264945,220.4674303,1.098793948,227.1493621,2.941490766,65.74696276,0.20680467,156.0187169,0.20680467,0,7.690926869,0,0,0,552,589,11
alloy_1085,1454,91.10473548,0,0,0,0,0,0,0,0,0,0,1.165807089,0,0,0.009276723,0,7.651441597,0.010657449,0,0,0,0,0,0,0,0.009223048,0,0,0,0.010822876,0,0.003961904,0.034073835,0.00000728,0.003637031,0.0000000399,0.000000235,0.000000926,0.00000286,0.350759459,119.8111391,12.43342412,16.71674771,25.90115407,0.0000563,71.7876279,2.632934867,1.565090544,3.257548706,2.869587645,61.42967805,2.869587551,61.42967736,3.221455368,60.04030081,902.3627476,0.332398584,24.60264945,220.4674303,1.098793948,227.1493621,2.941490766,65.74696276,0.20680467,156.0187169,0.20680467,0,7.690926869,0,0,0,587,642,14
alloy_1086,1455,96.02077146,0,0,0,0,0,0,0,0,0,0,1.964340397,0,0,0,0,0,1.711938213,0.302949931,0,0,0,0,0,0,0,0,0,0,0,0,0,0,0.0000000228,1.2E-16,4E-14,3.33E-12,1.06E-10,0.0000000019,0.199585224,126.3401853,13.33352907,16.46402649,27.73735533,0,76.68858116,2.844973662,1.610379003,3.358356037,2.87019622,60.66345797,2.87019626,60.66345732,2.903908103,61.17703832,943.3993191,0.329269299,26.43864391,224.4450632,0.8907638,238.1405174,3.152145847,71.1383956,0.222763194,162.7550442,0.222763194,0,0,0,1,0,413.68542,448.159205,2
alloy_1087,1456,97.03088166,0,0,0,0,0,0,0,0,0,0,2.780792926,0,0,0,0,0,0,0.153166832,0,0,0,0,0,0,0,0,0,0,0.035158583,0,0,0,0.0000000227,1.19E-16,3.98E-14,3.31E-12,1.06E-10,0.00000000189,0.188740222,126.7528636,13.46647116,16.32687268,28.04710605,0,77.8590548,2.90802153,1.617947788,3.392574224,2.855187178,60.08632468,2.855187237,60.08632396,2.854575743,60.09687108,946.5199754,0.33015203,26.69928141,224.9757927,0.885041053,241.1338312,3.228941693,71.88070225,0.178296804,163.5100624,0.178296804,0,0.017579291,0,1,0,350,455,10
alloy_1088,1457,96.96086258,0,0,0,0,0,0,0,0,0,0,2.784454209,0,0,0,0,0,0,0.153368496,0,0,0,0,0,0,0,0,0,0,0,0.055133017,0,0.046181698,0.0000000228,1.22E-16,4.03E-14,3.33E-12,1.06E-10,0.0000000019,0.188821562,126.8428464,13.48189925,16.32796604,28.08403373,0,77.90392066,2.911319719,1.617864614,3.394442973,2.854610088,60.11700636,2.854610148,60.11700564,2.855503497,60.13085969,947.4230156,0.330182422,26.70867588,224.9756195,0.884642764,241.0022929,3.230455554,71.90727406,0.180790152,163.4931919,0.180790152,0.010659462,0.046181698,0,1,0,351.632607,455.053962,10
alloy_1089,1458,95.58139781,0,0,0,0,0,0,0,0,0,0.026738286,1.903420038,0,0,0.124477075,0,0,1.716047236,0.303677097,0,0,0,0,0,0,0.2475137,0,0,0,0.043567089,0,0.053161666,0,0.0000000235,0.04880241,4.14E-14,3.49E-12,1.12E-10,0.00000000198,4.704342148,127.2703174,13.35838487,16.46879389,27.79005946,0.001511071,76.85327709,2.85089554,1.611185346,3.362132889,2.873079886,60.7394341,2.873079923,60.73943294,2.909277294,61.30750037,946.7463195,0.329008462,26.66830816,224.4234372,0.889488946,237.426569,3.161981575,71.5218931,0.25241559,162.4426475,0.25241559,0.126340805,0.021783544,0,1,0,396.5,445,4.5
alloy_1090,1459,96.70060643,0,0,0,0,0,0,0,0,0,0,2.791966776,0,0,0.075642343,0,0,0.011586755,0.153782273,0,0,0,0,0,0,0.100272868,0,0,0,0.035299877,0.055281762,0.02153691,0.054024001,0.000000023,0.019770883,4.09E-14,3.41E-12,1.09E-10,0.00000000193,1.994953947,127.2451261,13.50284184,16.32867901,28.13025623,0.000612166,78.00914534,2.917253466,1.618270572,3.396450481,2.855934761,60.16285713,2.855934818,60.16285662,2.858272269,60.21431762,949.2748069,0.330077898,26.81620656,224.9559221,0.883792497,240.6784812,3.238114807,72.10215382,0.197784853,163.2821421,0.197784853,0.07964947,0.071673939,0,1,0,333.5,443,7
alloy_1091,1460,98.45024637,0,0,0,0,0,0,0,0,0,0.052091,0.042623039,0,0,0.169752578,0,0,0.752212898,0.04930146,0,0,0,0,0,0,0.385760887,0,0,0,0.056584361,0,0.041427403,0,0.0000000238,0.038030356,4.19E-14,3.52E-12,1.13E-10,0.000000002,7.22211425,126.0133665,13.04900444,16.51636542,27.08333913,0.00235507,76.04473687,2.730369571,1.609332557,3.382314395,2.8647901,60.34601474,2.864790135,60.34601299,2.88222995,60.63413,939.3769028,0.329301845,26.33322579,224.7473777,0.89832067,235.4959309,3.01606205,70.52207554,0.185004273,164.8406213,0.185004273,0.196969022,0.028292181,0,1,0,,260,9
alloy_1092,1461,93.16111295,0.106128098,0,0,0,0,0,0,0,0,0,1.483590016,0,0,0.072350417,0,4.075340539,0.581832202,0.171604738,0,0,0,0,0,0,0.115090876,0,0,0,0.056272715,0,0.144197325,0.032480122,0.00000389,0.132373146,0.0000000213,0.000000125,0.000000493,0.00000152,2.262200645,123.1624593,12.92960233,16.58730146,26.93430086,0.00070263,74.27143647,2.751237197,1.587539194,3.308425578,2.872329189,61.13336334,2.872329156,61.13336285,3.081712129,60.673235,923.5858942,0.330839173,25.61991749,222.2998461,0.999234962,231.998044,3.065350223,68.58269545,0.224631529,158.8584071,0.224631529,0.057855779,4.135957019,0,0,0,476,503,6
alloy_1093,1462,93.16111295,0.106128098,0,0,0,0,0,0,0,0,0,1.483590016,0,0,0.072350417,0,4.075340539,0.581832202,0.171604738,0,0,0,0,0,0,0.115090876,0,0,0,0.056272715,0,0.144197325,0.032480122,0.00000389,0.132373146,0.0000000213,0.000000125,0.000000493,0.00000152,2.262200645,123.1624593,12.92960233,16.58730146,26.93430086,0.00070263,74.27143647,2.751237197,1.587539194,3.308425578,2.872329189,61.13336334,2.872329156,61.13336285,3.081712129,60.673235,923.5858942,0.330839173,25.61991749,222.2998461,0.999234962,231.998044,3.065350223,68.58269545,0.224631529,158.8584071,0.224631529,0.057855779,4.135957019,0,0,0,476,503,6
alloy_1094,1463,93.16111295,0.106128098,0,0,0,0,0,0,0,0,0,1.483590016,0,0,0.072350417,0,4.075340539,0.581832202,0.171604738,0,0,0,0,0,0,0.115090876,0,0,0,0.056272715,0,0.144197325,0.032480122,0.00000389,0.132373146,0.0000000213,0.000000125,0.000000493,0.00000152,2.262200645,123.1624593,12.92960233,16.58730146,26.93430086,0.00070263,74.27143647,2.751237197,1.587539194,3.308425578,2.872329189,61.13336334,2.872329156,61.13336285,3.081712129,60.673235,923.5858942,0.330839173,25.61991749,222.2998461,0.999234962,231.998044,3.065350223,68.58269545,0.224631529,158.8584071,0.224631529,0.057855779,4.135957019,0,0,0,476,503,6
alloy_1095,1464,98.83932263,0,0,0,0,0,0,0,0,0,0,0,0,0,0,0,0,0.776622594,0,0,0,0,0,0,0,0.384054776,0,0,0,0,0,0,0,0.0000000233,1.23E-16,4.08E-14,3.39E-12,1.08E-10,0.00000000194,7.094709396,125.6413056,12.99607432,16.53193743,26.96352718,0.002344654,75.76530868,2.711354803,1.608783891,3.380161774,2.862223822,60.23299016,2.862223864,60.23298961,2.877517671,60.46597599,936.2826556,0.329497324,26.13595733,224.7669281,0.900202243,236.0329675,2.996074322,70.03627722,0.173791185,165.3139373,0.173791185,0,0,0,1,0,240,255,9
alloy_1096,1465,98.83932263,0,0,0,0,0,0,0,0,0,0,0,0,0,0,0,0,0.776622594,0,0,0,0,0,0,0,0.384054776,0,0,0,0,0,0,0,0.0000000233,1.23E-16,4.08E-14,3.39E-12,1.08E-10,0.00000000194,7.094709396,125.6413056,12.99607432,16.53193743,26.96352718,0.002344654,75.76530868,2.711354803,1.608783891,3.380161774,2.862223822,60.23299016,2.862223864,60.23298961,2.877517671,60.46597599,936.2826556,0.329497324,26.13595733,224.7669281,0.900202243,236.0329675,2.996074322,70.03627722,0.173791185,165.3139373,0.173791185,0,0,0,1,0,241.316495,255.106009,9
alloy_1097,1466,98.6584243,0,0,0,0,0,0,0,0,0,0.02600115,0.02127523,0,0,0.084731762,0,0,0.750932257,0.024608755,0,0,0,0,0,0,0.385104112,0,0,0,0.028244005,0,0.02067843,0,0.0000000235,0.018982799,4.13E-14,3.46E-12,1.11E-10,0.00000000197,7.161750905,125.8267781,13.02263136,16.52337136,27.02369396,0.002351061,75.91036555,2.720969214,1.609098849,3.381492622,2.863464051,60.28535434,2.86346409,60.28535319,2.879563111,60.54180607,937.8300488,0.329405054,26.23574516,224.7613604,0.899246475,235.7756725,3.006188209,70.28225798,0.178981269,165.0896755,0.178981269,0.085858356,0.014122002,0,1,0,241,255,9.005
alloy_1098,1467,91.10473548,0,0,0,0,0,0,0,0,0,0,1.165807089,0,0,0.009276723,0,7.651441597,0.010657449,0,0,0,0,0,0,0,0.009223048,0,0,0,0.010822876,0,0.003961904,0.034073835,0.00000728,0.003637031,0.0000000399,0.000000235,0.000000926,0.00000286,0.350759459,119.8111391,12.43342412,16.71674771,25.90115407,0.0000563,71.7876279,2.632934867,1.565090544,3.257548706,2.869587645,61.42967805,2.869587551,61.42967736,3.221455368,60.04030081,902.3627476,0.332398584,24.60264945,220.4674303,1.098793948,227.1493621,2.941490766,65.74696276,0.20680467,156.0187169,0.20680467,0,7.690926869,0,0,0,505,549,6.8
alloy_1099,1468,91.10473548,0,0,0,0,0,0,0,0,0,0,1.165807089,0,0,0.009276723,0,7.651441597,0.010657449,0,0,0,0,0,0,0,0.009223048,0,0,0,0.010822876,0,0.003961904,0.034073835,0.00000728,0.003637031,0.0000000399,0.000000235,0.000000926,0.00000286,0.350759459,119.8111391,12.43342412,16.71674771,25.90115407,0.0000563,71.7876279,2.632934867,1.565090544,3.257548706,2.869587645,61.42967805,2.869587551,61.42967736,3.221455368,60.04030081,902.3627476,0.332398584,24.60264945,220.4674303,1.098793948,227.1493621,2.941490766,65.74696276,0.20680467,156.0187169,0.20680467,0,7.690926869,0,0,0,568,674,8
alloy_1100,1469,90.22548658,0,0,0,0,0,0,0,0,0,0.012392876,1.095158431,0,0,0.02769288,0,8.356500865,0.132560986,0.011729222,0,0,0,0,0,0,0.045887748,0,0,0,0.040385597,0,0.019711799,0.03249302,0.00000795,0.018095435,0.0000000436,0.000000257,0.00000101,0.00000312,1.034229201,119.4248662,12.36083815,16.75461991,25.75408116,0.000280145,71.28388638,2.615093015,1.560214113,3.243493743,2.873134282,61.62425299,2.873134173,61.62425194,3.259842494,60.15831265,899.5695804,0.332488607,24.47753209,220.0002388,1.117755701,225.6780862,2.924344372,65.32328347,0.220104361,155.0491347,0.220104361,0.0152112,8.409186684,0,0,0,434.5,486,4
alloy_1101,1470,89.93213986,0,0,0,0,0,0,0,0,0,0.024793069,1.095483307,0,0,0.05540222,0,8.358979618,0.265200661,0.023465368,0,0,0,0,0,0,0.091802771,0,0,0,0.080795146,0,0.039435314,0.032502663,0.00000795,0.036201622,0.0000000436,0.000000257,0.00000101,0.00000312,1.884439902,119.6381415,12.37314204,16.76193963,25.78107662,0.000560456,71.29229446,2.617813015,1.559974368,3.241993552,2.87515769,61.70038324,2.875157578,61.70038188,3.264770459,60.2972157,900.7173722,0.332358198,24.53313703,219.9393853,1.117408413,225.3281653,2.927859768,65.42234773,0.231042734,154.7879912,0.231042734,0.055320733,8.431879854,0,0,0,483,531,3
alloy_1102,1471,89.93213986,0,0,0,0,0,0,0,0,0,0.024793069,1.095483307,0,0,0.05540222,0,8.358979618,0.265200661,0.023465368,0,0,0,0,0,0,0.091802771,0,0,0,0.080795146,0,0.039435314,0.032502663,0.00000795,0.036201622,0.0000000436,0.000000257,0.00000101,0.00000312,1.884439902,119.6381415,12.37314204,16.76193963,25.78107662,0.000560456,71.29229446,2.617813015,1.559974368,3.241993552,2.87515769,61.70038324,2.875157578,61.70038188,3.264770459,60.2972157,900.7173722,0.332358198,24.53313703,219.9393853,1.117408413,225.3281653,2.927859768,65.42234773,0.231042734,154.7879912,0.231042734,0.055320733,8.431879854,0,0,0,483,531,3
alloy_1103,1472,89.93213986,0,0,0,0,0,0,0,0,0,0.024793069,1.095483307,0,0,0.05540222,0,8.358979618,0.265200661,0.023465368,0,0,0,0,0,0,0.091802771,0,0,0,0.080795146,0,0.039435314,0.032502663,0.00000795,0.036201622,0.0000000436,0.000000257,0.00000101,0.00000312,1.884439902,119.6381415,12.37314204,16.76193963,25.78107662,0.000560456,71.29229446,2.617813015,1.559974368,3.241993552,2.87515769,61.70038324,2.875157578,61.70038188,3.264770459,60.2972157,900.7173722,0.332358198,24.53313703,219.9393853,1.117408413,225.3281653,2.927859768,65.42234773,0.231042734,154.7879912,0.231042734,0.055320733,8.431879854,0,0,0,483,531,3
alloy_1104,1473,91.02068698,0,0,0.00029116,0,0,0,0,0,0,0.151395645,1.114904345,0,0,0.032890904,0,6.805735977,0.323882656,0.143288215,0,0,0,0,0,0,0.046715138,0,0,0,0.054818337,0,0.28094104,0.024449607,0.00000648,0.258366822,0.0000000355,0.000000209,0.000000824,0.00000254,1.299982142,120.7597517,12.59243216,16.68869538,26.2381471,0.000285196,72.3939699,2.671881852,1.569588425,3.262286614,2.876572075,61.58479039,2.876572999,61.58478495,3.201490335,60.54311798,909.0506116,0.331462182,25.04626955,220.7676553,1.073786495,227.0733574,2.988298357,66.86867567,0.224600179,156.0211368,0.224600179,0.159411993,6.857594752,0,0,0,520,543,7.6
alloy_1105,1474,91.02068698,0,0,0.00029116,0,0,0,0,0,0,0.151395645,1.114904345,0,0,0.032890904,0,6.805735977,0.323882656,0.143288215,0,0,0,0,0,0,0.046715138,0,0,0,0.054818337,0,0.28094104,0.024449607,0.00000648,0.258366822,0.0000000355,0.000000209,0.000000824,0.00000254,1.299982142,120.7597517,12.59243216,16.68869538,26.2381471,0.000285196,72.3939699,2.671881852,1.569588425,3.262286614,2.876572075,61.58479039,2.876572999,61.58478495,3.201490335,60.54311798,909.0506116,0.331462182,25.04626955,220.7676553,1.073786495,227.0733574,2.988298357,66.86867567,0.224600179,156.0211368,0.224600179,0.159411993,6.857594752,0,0,0,520,543,7.6
alloy_1106,1475,90.5094632,0,0,0.000291189,0,0,0,0,0,0,0.151410804,1.115015979,0,0,0.032894197,0,6.806417428,0.809787714,0.143302562,0,0,0,0,0,0,0.046719816,0,0,0,0.054823825,0,0.280969171,0.04890411,0.00000648,0.258392692,0.0000000355,0.000000209,0.000000824,0.00000254,1.30405526,120.7882095,12.59413468,16.71923704,26.24080802,0.000285224,72.19809332,2.668326594,1.568058295,3.253838749,2.878203554,61.73804646,2.878204473,61.73804102,3.213194712,60.84936715,909.2893828,0.331270424,25.00415716,220.6090308,1.07423534,226.6264059,2.98368298,66.75129534,0.239091481,155.5645603,0.239091481,0.172812319,6.882733451,0,0,0,520,543,7.6
alloy_1107,1476,98.83932263,0,0,0,0,0,0,0,0,0,0,0,0,0,0,0,0,0.776622594,0,0,0,0,0,0,0,0.384054776,0,0,0,0,0,0,0,0.0000000233,1.23E-16,4.08E-14,3.39E-12,1.08E-10,0.00000000194,7.094709396,125.6413056,12.99607432,16.53193743,26.96352718,0.002344654,75.76530868,2.711354803,1.608783891,3.380161774,2.862223822,60.23299016,2.862223864,60.23298961,2.877517671,60.46597599,936.2826556,0.329497324,26.13595733,224.7669281,0.900202243,236.0329675,2.996074322,70.03627722,0.173791185,165.3139373,0.173791185,0,0,0,1,0,185,205,10
