Repository: mahata-lab/Lightweight-Alloy-Machine-Learning

# ML-Guided Microalloying of Al₉₂(Ti,Fe,Co,Ni)₂ for Additive Manufacturing

This repository contains the analysis and plotting scripts used to explore ML-guided
microalloying around the ultrastrong Al₉₂Ti₂Fe₂Co₂Ni₂ alloy system for additive
manufacturing. It builds on the trained models from the main Al-alloy ICME paper and
uses them to:

- generate microalloying design spaces around Al₉₂Ti₂Fe₂Co₂Ni₂  
- predict yield strength (YS), ultimate tensile strength (UTS), elongation (El), and a
  strength–ductility quality index **Q**  
- identify top-Q candidate alloys under different microalloying scenarios  
- visualize strength–ductility maps, Q vs dopant content, and composition fingerprints

File: AM_Casting_MLReady_Cleaned_Final_v4.csv (part 21 of 21)
Alloy Name,Serial Number,Al,Ag,B,Be,Bi,C,Ca,Cd,Ce,Co,Cr,Cu,Er,Eu,Fe,Ga,Li,Mg,Mn,Mo,Nb,Ni,O,Pb,Sc,Si,Sn,Ta,Te,Ti,V,Zn,Zr,D @ 1000K (cm²/s)_weighted,D @ 500K (cm²/s)_weighted,D @ 600K (cm²/s)_weighted,D @ 700K (cm²/s)_weighted,D @ 800K (cm²/s)_weighted,D @ 900K (cm²/s)_weighted,D0 (cm²/s)_weighted,Q (kJ/mol)_weighted,atomic_number_weighted,atomic_volume_elemental_phase_A3_per_atom_mp_weighted,atomic_weight_weighted,band_gap_elemental_phase_eV_mp_weighted,bulk_modulus_vrh_elemental_phase_GPa_mp_weighted,density_elemental_phase_g_cm3_mp_weighted,electronegativity_weighted,formation_energy_eV_atom,lattice_a_elemental_phase_A_mp_weighted,lattice_alpha_elemental_phase_deg_mp_weighted,lattice_b_elemental_phase_A_mp_weighted,lattice_beta_elemental_phase_deg_mp_weighted,lattice_c_elemental_phase_A_mp_weighted,lattice_gamma_elemental_phase_deg_mp_weighted,melting_point_K_weighted,poisson_ratio_homogeneous_elemental_phase_mp_weighted,shear_modulus_vrh_elemental_phase_GPa_mp_weighted,space_group_number_elemental_phase_mp_weighted,specific_heat_J_gK_weighted,thermal_conductivity_W_mK_weighted,valence_electrons_weighted,young_modulus_vrh_elemental_phase_GPa_mp_weighted,Size_Mismatch_δ,SFE_weighted_mJ_m2,Size_Mismatch_δ.1,Total_Excess_Solute,L12_Score,Ternary_L12_Avg,Ternary_ThreePhase_Avg,Process,YS,UTS,Elongation
alloy_1108,1477,98.83932263,0,0,0,0,0,0,0,0,0,0,0,0,0,0,0,0,0.776622594,0,0,0,0,0,0,0,0.384054776,0,0,0,0,0,0,0,0.0000000233,1.23E-16,4.08E-14,3.39E-12,1.08E-10,0.00000000194,7.094709396,125.6413056,12.99607432,16.53193743,26.96352718,0.002344654,75.76530868,2.711354803,1.608783891,3.380161774,2.862223822,60.23299016,2.862223864,60.23298961,2.877517671,60.46597599,936.2826556,0.329497324,26.13595733,224.7669281,0.900202243,236.0329675,2.996074322,70.03627722,0.173791185,165.3139373,0.173791185,0,0,0,1,0,186.158439,206.84271,10
alloy_1109,1478,98.6584243,0,0,0,0,0,0,0,0,0,0.02600115,0.02127523,0,0,0.084731762,0,0,0.750932257,0.024608755,0,0,0,0,0,0,0.385104112,0,0,0,0.028244005,0,0.02067843,0,0.0000000235,0.018982799,4.13E-14,3.46E-12,1.11E-10,0.00000000197,7.161750905,125.8267781,13.02263136,16.52337136,27.02369396,0.002351061,75.91036555,2.720969214,1.609098849,3.381492622,2.863464051,60.28535434,2.86346409,60.28535319,2.879563111,60.54180607,937.8300488,0.329405054,26.23574516,224.7613604,0.899246475,235.7756725,3.006188209,70.28225798,0.178981269,165.0896755,0.178981269,0.085858356,0.014122002,0,1,0,186,207,10.025
alloy_1110,1479,98.83932263,0,0,0,0,0,0,0,0,0,0,0,0,0,0,0,0,0.776622594,0,0,0,0,0,0,0,0.384054776,0,0,0,0,0,0,0,0.0000000233,1.23E-16,4.08E-14,3.39E-12,1.08E-10,0.00000000194,7.094709396,125.6413056,12.99607432,16.53193743,26.96352718,0.002344654,75.76530868,2.711354803,1.608783891,3.380161774,2.862223822,60.23299016,2.862223864,60.23298961,2.877517671,60.46597599,936.2826556,0.329497324,26.13595733,224.7669281,0.900202243,236.0329675,2.996074322,70.03627722,0.173791185,165.3139373,0.173791185,0,0,0,1,0,268.895523,289.579794,12
alloy_1111,1480,98.83932263,0,0,0,0,0,0,0,0,0,0,0,0,0,0,0,0,0.776622594,0,0,0,0,0,0,0,0.384054776,0,0,0,0,0,0,0,0.0000000233,1.23E-16,4.08E-14,3.39E-12,1.08E-10,0.00000000194,7.094709396,125.6413056,12.99607432,16.53193743,26.96352718,0.002344654,75.76530868,2.711354803,1.608783891,3.380161774,2.862223822,60.23299016,2.862223864,60.23298961,2.877517671,60.46597599,936.2826556,0.329497324,26.13595733,224.7669281,0.900202243,236.0329675,2.996074322,70.03627722,0.173791185,165.3139373,0.173791185,0,0,0,1,0,270,295,12
alloy_1112,1481,98.6584243,0,0,0,0,0,0,0,0,0,0.02600115,0.02127523,0,0,0.084731762,0,0,0.750932257,0.024608755,0,0,0,0,0,0,0.385104112,0,0,0,0.028244005,0,0.02067843,0,0.0000000235,0.018982799,4.13E-14,3.46E-12,1.11E-10,0.00000000197,7.161750905,125.8267781,13.02263136,16.52337136,27.02369396,0.002351061,75.91036555,2.720969214,1.609098849,3.381492622,2.863464051,60.28535434,2.86346409,60.28535319,2.879563111,60.54180607,937.8300488,0.329405054,26.23574516,224.7613604,0.899246475,235.7756725,3.006188209,70.28225798,0.178981269,165.0896755,0.178981269,0.085858356,0.014122002,0,1,0,269,290.5,12
alloy_1113,1482,98.83932263,0,0,0,0,0,0,0,0,0,0,0,0,0,0,0,0,0.776622594,0,0,0,0,0,0,0,0.384054776,0,0,0,0,0,0,0,0.0000000233,1.23E-16,4.08E-14,3.39E-12,1.08E-10,0.00000000194,7.094709396,125.6413056,12.99607432,16.53193743,26.96352718,0.002344654,75.76530868,2.711354803,1.608783891,3.380161774,2.862223822,60.23299016,2.862223864,60.23298961,2.877517671,60.46597599,936.2826556,0.329497324,26.13595733,224.7669281,0.900202243,236.0329675,2.996074322,70.03627722,0.173791185,165.3139373,0.173791185,0,0,0,1,0,296.474551,330.948336,8
alloy_1114,1483,93.53819328,0.112524314,0,0,0,0,0,0,0,0,0.025937407,1.506838195,0,0,0.048299451,0,3.886574663,0.443905833,0.17183898,0,0,0,0,0,0,0.076831983,0,0,0,0.056349527,0,0.103138682,0.029567689,0.00000371,0.094681312,0.0000000203,0.000000119,0.00000047,0.00000145,1.618787602,123.2780179,12.9473652,16.57007236,26.97105335,0.000469059,74.46009003,2.756411626,1.589070729,3.314585991,2.871241829,61.04665639,2.871241801,61.04665501,3.068305454,60.56397906,924.5141116,0.330872583,25.66091539,222.4648888,0.994140127,232.5365316,3.068355076,68.73639467,0.214281932,159.2329375,0.214281932,0.049362302,3.944317115,0,0,0,500,540,
alloy_1115,1484,93.53819328,0.112524314,0,0,0,0,0,0,0,0,0.025937407,1.506838195,0,0,0.048299451,0,3.886574663,0.443905833,0.17183898,0,0,0,0,0,0,0.076831983,0,0,0,0.056349527,0,0.103138682,0.029567689,0.00000371,0.094681312,0.0000000203,0.000000119,0.00000047,0.00000145,1.618787602,123.2780179,12.9473652,16.57007236,26.97105335,0.000469059,74.46009003,2.756411626,1.589070729,3.314585991,2.871241829,61.04665639,2.871241801,61.04665501,3.068305454,60.56397906,924.5141116,0.330872583,25.66091539,222.4648888,0.994140127,232.5365316,3.068355076,68.73639467,0.214281932,159.2329375,0.214281932,0.049362302,3.944317115,0,0,0,500,540,
alloy_1116,1485,93.53819328,0.112524314,0,0,0,0,0,0,0,0,0.025937407,1.506838195,0,0,0.048299451,0,3.886574663,0.443905833,0.17183898,0,0,0,0,0,0,0.076831983,0,0,0,0.056349527,0,0.103138682,0.029567689,0.00000371,0.094681312,0.0000000203,0.000000119,0.00000047,0.00000145,1.618787602,123.2780179,12.9473652,16.57007236,26.97105335,0.000469059,74.46009003,2.756411626,1.589070729,3.314585991,2.871241829,61.04665639,2.871241801,61.04665501,3.068305454,60.56397906,924.5141116,0.330872583,25.66091539,222.4648888,0.994140127,232.5365316,3.068355076,68.73639467,0.214281932,159.2329375,0.214281932,0.049362302,3.944317115,0,0,0,500,540,
alloy_1117,1486,96.25303665,0,0,0,0,0,0,0,0,0,0,1.433258994,0,0,0.098842712,0,0,1.703313498,0.200949116,0,0,0,0,0,0,0.147406212,0,0,0,0.057658421,0,0.1055344,0,0.0000000244,0.09688058,4.31E-14,3.69E-12,1.18E-10,0.00000000207,2.851476207,126.2750443,13.27385592,16.49263831,27.59759187,0.000899915,76.44566334,2.816891239,1.609572726,3.359862953,2.868592688,60.68902016,2.868592722,60.68901982,2.905072879,61.26821545,942.8545324,0.329097808,26.43120281,224.4104792,0.892408178,236.9740805,3.122156427,70.98577979,0.227192651,162.8601549,0.227192651,0.084348074,0.02882921,0,1,0,,480,10
alloy_1118,1487,89.19448705,0,0,0,0,0,0,0,0,0,0.024463627,0.520446553,0,0,0.068332612,0,8.981060691,0.994372208,0.023153568,0,0,0,0,0,0,0.090583016,0,0,0,0.026573855,0,0.048639157,0.027887661,0.00000854,0.04465075,0.0000000469,0.000000276,0.00000109,0.00000335,1.865920835,118.7648885,12.20867013,16.85706609,25.41944439,0.000553009,70.21274831,2.560201946,1.552279627,3.215749167,2.87967944,62.02242909,2.879679307,62.02242781,3.313450714,60.71108267,894.6912857,0.33218933,24.20300038,219.3638316,1.138022516,222.9463066,2.86297544,64.48419534,0.240365802,153.9629259,0.240365802,0.067921683,9.022235279,1,1,0,442.5,505,6
alloy_1119,1488,88.89691481,0,0,0,0,0,0,0,0,0,0.048997122,0.521189474,0,0,0.136860292,0,8.993880574,0.995791655,0.046373263,0,0,0,0,0,0,0.181424556,0,0,0,0.053223606,0,0.097417189,0.027927457,0.00000856,0.089428984,0.0000000469,0.000000276,0.00000109,0.00000336,3.546216399,119.1685971,12.23349636,16.8552424,25.47485532,0.001107597,70.3254934,2.56795701,1.552610039,3.216694134,2.881887553,62.08726184,2.881887417,62.08725996,3.317993677,60.80996211,896.5119539,0.332030152,24.33454116,219.3353151,1.137324823,222.5348791,2.873420792,64.73886736,0.254004388,153.6897092,0.254004388,0.160982858,9.048419834,1,1,0,455,500,12
alloy_1120,1489,88.89691481,0,0,0,0,0,0,0,0,0,0.048997122,0.521189474,0,0,0.136860292,0,8.993880574,0.995791655,0.046373263,0,0,0,0,0,0,0.181424556,0,0,0,0.053223606,0,0.097417189,0.027927457,0.00000856,0.089428984,0.0000000469,0.000000276,0.00000109,0.00000336,3.546216399,119.1685971,12.23349636,16.8552424,25.47485532,0.001107597,70.3254934,2.56795701,1.552610039,3.216694134,2.881887553,62.08726184,2.881887417,62.08725996,3.317993677,60.80996211,896.5119539,0.332030152,24.33454116,219.3353151,1.137324823,222.5348791,2.873420792,64.73886736,0.254004388,153.6897092,0.254004388,0.160982858,9.048419834,1,1,0,455,500,12
alloy_1121,1490,88.89691481,0,0,0,0,0,0,0,0,0,0.048997122,0.521189474,0,0,0.136860292,0,8.993880574,0.995791655,0.046373263,0,0,0,0,0,0,0.181424556,0,0,0,0.053223606,0,0.097417189,0.027927457,0.00000856,0.089428984,0.0000000469,0.000000276,0.00000109,0.00000336,3.546216399,119.1685971,12.23349636,16.8552424,25.47485532,0.001107597,70.3254934,2.56795701,1.552610039,3.216694134,2.881887553,62.08726184,2.881887417,62.08725996,3.317993677,60.80996211,896.5119539,0.332030152,24.33454116,219.3353151,1.137324823,222.5348791,2.873420792,64.73886736,0.254004388,153.6897092,0.254004388,0.160982858,9.048419834,1,1,0,455,500,12
alloy_1122,1491,96.06675014,0,0,0,0,0,0,0,0,0,0,1.919552896,0,0,0,0,0,1.710926133,0.30277083,0,0,0,0,0,0,0,0,0,0,0,0,0,0,0.0000000228,1.2E-16,4E-14,3.33E-12,1.06E-10,0.0000000019,0.199375835,126.3028567,13.3263517,16.46622357,27.72095349,0,76.6602533,2.842064565,1.610252263,3.358331119,2.870330166,60.66306573,2.870330205,60.66306509,2.904022119,61.17634247,943.208343,0.329265368,26.42878683,224.4453912,0.890991754,238.0682961,3.148565804,71.11154687,0.221613064,162.7954761,0.221613064,0,0,0,1,0,440,485,
alloy_1123,1492,96.02077146,0,0,0,0,0,0,0,0,0,0,1.964340397,0,0,0,0,0,1.711938213,0.302949931,0,0,0,0,0,0,0,0,0,0,0,0,0,0,0.0000000228,1.2E-16,4E-14,3.33E-12,1.06E-10,0.0000000019,0.199585224,126.3401853,13.33352907,16.46402649,27.73735533,0,76.68858116,2.844973662,1.610379003,3.358356037,2.87019622,60.66345797,2.87019626,60.66345732,2.903908103,61.17703832,943.3993191,0.329269299,26.43864391,224.4450632,0.8907638,238.1405174,3.152145847,71.1383956,0.222763194,162.7550442,0.222763194,0,0,0,1,0,448.159205,482.63299,6
alloy_1124,1493,97.03088166,0,0,0,0,0,0,0,0,0,0,2.780792926,0,0,0,0,0,0,0.153166832,0,0,0,0,0,0,0,0,0,0,0.035158583,0,0,0,0.0000000227,1.19E-16,3.98E-14,3.31E-12,1.06E-10,0.00000000189,0.188740222,126.7528636,13.46647116,16.32687268,28.04710605,0,77.8590548,2.90802153,1.617947788,3.392574224,2.855187178,60.08632468,2.855187237,60.08632396,2.854575743,60.09687108,946.5199754,0.33015203,26.69928141,224.9757927,0.885041053,241.1338312,3.228941693,71.88070225,0.178296804,163.5100624,0.178296804,0,0.017579291,0,1,0,350,455,10
alloy_1125,1494,96.96086258,0,0,0,0,0,0,0,0,0,0,2.784454209,0,0,0,0,0,0,0.153368496,0,0,0,0,0,0,0,0,0,0,0,0.055133017,0,0.046181698,0.0000000228,1.22E-16,4.03E-14,3.33E-12,1.06E-10,0.0000000019,0.188821562,126.8428464,13.48189925,16.32796604,28.08403373,0,77.90392066,2.911319719,1.617864614,3.394442973,2.854610088,60.11700636,2.854610148,60.11700564,2.855503497,60.13085969,947.4230156,0.330182422,26.70867588,224.9756195,0.884642764,241.0022929,3.230455554,71.90727406,0.180790152,163.4931919,0.180790152,0.010659462,0.046181698,0,1,0,351.632607,455.053962,10
alloy_1126,1495,95.78002627,0,0,0,0,0,0,0,0,0,0.026736232,1.903271476,0,0,0.074680429,0,0,1.715913255,0.303653367,0,0,0,0,0,0,0.098997737,0,0,0,0.043563714,0,0.053157519,0,0.0000000235,0.048798603,4.15E-14,3.5E-12,1.12E-10,0.00000000198,2.030402405,126.7144767,13.35039964,16.46566879,27.77397444,0.000604381,76.77403855,2.84890972,1.610645082,3.359850603,2.871791761,60.72444027,2.871791797,60.72443898,2.907201462,61.28276878,945.1894218,0.329102702,26.56078114,224.4185207,0.889995951,237.6351791,3.15799462,71.36247682,0.235743757,162.521213,0.235743757,0.076542105,0.021781857,0,1,0,386.5,434.5,3.75
alloy_1127,1496,95.58139781,0,0,0,0,0,0,0,0,0,0.026738286,1.903420038,0,0,0.124477075,0,0,1.716047236,0.303677097,0,0,0,0,0,0,0.2475137,0,0,0,0.043567089,0,0.053161666,0,0.0000000235,0.04880241,4.14E-14,3.49E-12,1.12E-10,0.00000000198,4.704342148,127.2703174,13.35838487,16.46879389,27.79005946,0.001511071,76.85327709,2.85089554,1.611185346,3.362132889,2.873079886,60.7394341,2.873079923,60.73943294,2.909277294,61.30750037,946.7463195,0.329008462,26.66830816,224.4234372,0.889488946,237.426569,3.161981575,71.5218931,0.25241559,162.4426475,0.25241559,0.126340805,0.021783544,0,1,0,406.5,457,5.405
alloy_1128,1497,96.70060643,0,0,0,0,0,0,0,0,0,0,2.791966776,0,0,0.075642343,0,0,0.011586755,0.153782273,0,0,0,0,0,0,0.100272868,0,0,0,0.035299877,0.055281762,0.02153691,0.054024001,0.000000023,0.019770883,4.09E-14,3.41E-12,1.09E-10,0.00000000193,1.994953947,127.2451261,13.50284184,16.32867901,28.13025623,0.000612166,78.00914534,2.917253466,1.618270572,3.396450481,2.855934761,60.16285713,2.855934818,60.16285662,2.858272269,60.21431762,949.2748069,0.330077898,26.81620656,224.9559221,0.883792497,240.6784812,3.238114807,72.10215382,0.197784853,163.2821421,0.197784853,0.07964947,0.071673939,0,1,0,310.5,413.5,6
alloy_1129,1498,95.58139781,0,0,0,0,0,0,0,0,0,0.026738286,1.903420038,0,0,0.124477075,0,0,1.716047236,0.303677097,0,0,0,0,0,0,0.2475137,0,0,0,0.043567089,0,0.053161666,0,0.0000000235,0.04880241,4.14E-14,3.49E-12,1.12E-10,0.00000000198,4.704342148,127.2703174,13.35838487,16.46879389,27.79005946,0.001511071,76.85327709,2.85089554,1.611185346,3.362132889,2.873079886,60.7394341,2.873079923,60.73943294,2.909277294,61.30750037,946.7463195,0.329008462,26.66830816,224.4234372,0.889488946,237.426569,3.161981575,71.5218931,0.25241559,162.4426475,0.25241559,0.126340805,0.021783544,0,1,0,399,443,4.5
alloy_1130,1499,95.58139781,0,0,0,0,0,0,0,0,0,0.026738286,1.903420038,0,0,0.124477075,0,0,1.716047236,0.303677097,0,0,0,0,0,0,0.2475137,0,0,0,0.043567089,0,0.053161666,0,0.0000000235,0.04880241,4.14E-14,3.49E-12,1.12E-10,0.00000000198,4.704342148,127.2703174,13.35838487,16.46879389,27.79005946,0.001511071,76.85327709,2.85089554,1.611185346,3.362132889,2.873079886,60.7394341,2.873079923,60.73943294,2.909277294,61.30750037,946.7463195,0.329008462,26.66830816,224.4234372,0.889488946,237.426569,3.161981575,71.5218931,0.25241559,162.4426475,0.25241559,0.126340805,0.021783544,0,1,0,399,443,4.5
alloy_1131,1500,96.70060643,0,0,0,0,0,0,0,0,0,0,2.791966776,0,0,0.075642343,0,0,0.011586755,0.153782273,0,0,0,0,0,0,0.100272868,0,0,0,0.035299877,0.055281762,0.02153691,0.054024001,0.000000023,0.019770883,4.09E-14,3.41E-12,1.09E-10,0.00000000193,1.994953947,127.2451261,13.50284184,16.32867901,28.13025623,0.000612166,78.00914534,2.917253466,1.618270572,3.396450481,2.855934761,60.16285713,2.855934818,60.16285662,2.858272269,60.21431762,949.2748069,0.330077898,26.81620656,224.9559221,0.883792497,240.6784812,3.238114807,72.10215382,0.197784853,163.2821421,0.197784853,0.07964947,0.071673939,0,1,0,283,406.5,5
alloy_1132,1501,96.70060643,0,0,0,0,0,0,0,0,0,0,2.791966776,0,0,0.075642343,0,0,0.011586755,0.153782273,0,0,0,0,0,0,0.100272868,0,0,0,0.035299877,0.055281762,0.02153691,0.054024001,0.000000023,0.019770883,4.09E-14,3.41E-12,1.09E-10,0.00000000193,1.994953947,127.2451261,13.50284184,16.32867901,28.13025623,0.000612166,78.00914534,2.917253466,1.618270572,3.396450481,2.855934761,60.16285713,2.855934818,60.16285662,2.858272269,60.21431762,949.2748069,0.330077898,26.81620656,224.9559221,0.883792497,240.6784812,3.238114807,72.10215382,0.197784853,163.2821421,0.197784853,0.07964947,0.071673939,0,1,0,300,386,4
alloy_1133,1502,96.02077146,0,0,0,0,0,0,0,0,0,0,1.964340397,0,0,0,0,0,1.711938213,0.302949931,0,0,0,0,0,0,0,0,0,0,0,0,0,0,0.0000000228,1.2E-16,4E-14,3.33E-12,1.06E-10,0.0000000019,0.199585224,126.3401853,13.33352907,16.46402649,27.73735533,0,76.68858116,2.844973662,1.610379003,3.358356037,2.87019622,60.66345797,2.87019626,60.66345732,2.903908103,61.17703832,943.3993191,0.329269299,26.43864391,224.4450632,0.8907638,238.1405174,3.152145847,71.1383956,0.222763194,162.7550442,0.222763194,0,0,0,1,0,489.527747,517.106775,6
alloy_1134,1503,95.58139781,0,0,0,0,0,0,0,0,0,0.026738286,1.903420038,0,0,0.124477075,0,0,1.716047236,0.303677097,0,0,0,0,0,0,0.2475137,0,0,0,0.043567089,0,0.053161666,0,0.0000000235,0.04880241,4.14E-14,3.49E-12,1.12E-10,0.00000000198,4.704342148,127.2703174,13.35838487,16.46879389,27.79005946,0.001511071,76.85327709,2.85089554,1.611185346,3.362132889,2.873079886,60.7394341,2.873079923,60.73943294,2.909277294,61.30750037,946.7463195,0.329008462,26.66830816,224.4234372,0.889488946,237.426569,3.161981575,71.5218931,0.25241559,162.4426475,0.25241559,0.126340805,0.021783544,0,1,0,431,468.5,3.5
alloy_1135,1504,93.07483398,0,0,0,0,0,0,0,0,0,0,1.164803372,0,0,0.023668366,0,5.332751809,0.135955606,0.144354809,0,0,0,0,0,0,0.04706284,0,0,0,0.033135811,0,0.010108309,0.033325101,0.00000508,0.00927943,0.0000000278,0.000000164,0.000000645,0.00000199,1.032354625,121.7591866,12.68630231,16.6287776,26.41358388,0.000287319,73.33515953,2.689170012,1.579363204,3.296098837,2.872770787,61.12431833,2.872770736,61.12431771,3.120716497,60.2106398,914.9277116,0.331505373,25.20648447,221.7771393,1.035954097,230.1301221,2.994172274,67.4647381,0.200783191,158.5313516,0.200783191,0.009173727,5.382644815,0,0,0,389,429.5,3.25
alloy_1136,1505,97.03088166,0,0,0,0,0,0,0,0,0,0,2.780792926,0,0,0,0,0,0,0.153166832,0,0,0,0,0,0,0,0,0,0,0.035158583,0,0,0,0.0000000227,1.19E-16,3.98E-14,3.31E-12,1.06E-10,0.00000000189,0.188740222,126.7528636,13.46647116,16.32687268,28.04710605,0,77.8590548,2.90802153,1.617947788,3.392574224,2.855187178,60.08632468,2.855187237,60.08632396,2.854575743,60.09687108,946.5199754,0.33015203,26.69928141,224.9757927,0.885041053,241.1338312,3.228941693,71.88070225,0.178296804,163.5100624,0.178296804,0,0.017579291,0,1,0,395,475,10
alloy_1137,1506,96.96086258,0,0,0,0,0,0,0,0,0,0,2.784454209,0,0,0,0,0,0,0.153368496,0,0,0,0,0,0,0,0,0,0,0,0.055133017,0,0.046181698,0.0000000228,1.22E-16,4.03E-14,3.33E-12,1.06E-10,0.0000000019,0.188821562,126.8428464,13.48189925,16.32796604,28.08403373,0,77.90392066,2.911319719,1.617864614,3.394442973,2.854610088,60.11700636,2.854610148,60.11700564,2.855503497,60.13085969,947.4230156,0.330182422,26.70867588,224.9756195,0.884642764,241.0022929,3.230455554,71.90727406,0.180790152,163.4931919,0.180790152,0.010659462,0.046181698,0,1,0,393.001149,475.738233,10
alloy_1138,1507,96.63713773,0,0,0,0,0,0,0,0,0,0,2.583866859,0,0,0.075389272,0,0,0.259829997,0.153267775,0,0,0,0,0,0,0.124921749,0,0,0,0.035181742,0.055096791,0.021464827,0.053843262,0.0000000231,0.019704711,4.1E-14,3.41E-12,1.09E-10,0.00000000193,2.439698253,127.1712077,13.46712509,16.35478693,28.0473699,0.000762647,77.77886865,2.901294853,1.61699411,3.391872245,2.857616353,60.23679684,2.857616407,60.23679634,2.864835166,60.36256976,948.5408643,0.329945957,26.76079507,224.8796019,0.885110861,240.117115,3.219184461,71.92878545,0.204516267,163.2468583,0.204516267,0.07921566,0.071434133,0,1,0,400,449.5,7.5
alloy_1139,1508,96.83183079,0,0,0,0,0,0,0,0,0,0,2.799701033,0,0,0.065426731,0,0,0,0.17394111,0,0,0,0,0,0,0.060044466,0,0,0,0.023486589,0,0.008597679,0.036971605,0.0000000228,0.00789267,4.04E-14,3.35E-12,1.07E-10,0.00000000191,1.270699581,127.0495735,13.49148875,16.32668189,28.10399821,0.000366571,77.95598586,2.91485056,1.618216314,3.394533927,2.856440826,60.1263992,2.856440883,60.12639867,2.857972916,60.15985324,948.0517701,0.330079095,26.78522302,224.9677908,0.884220146,240.8974037,3.236183881,72.05146945,0.191421981,163.3543726,0.191421981,0.052381462,0.048714899,0,1,0,390,470,15
alloy_1140,1509,96.83183079,0,0,0,0,0,0,0,0,0,0,2.799701033,0,0,0.065426731,0,0,0,0.17394111,0,0,0,0,0,0,0.060044466,0,0,0,0.023486589,0,0.008597679,0.036971605,0.0000000228,0.00789267,4.04E-14,3.35E-12,1.07E-10,0.00000000191,1.270699581,127.0495735,13.49148875,16.32668189,28.10399821,0.000366571,77.95598586,2.91485056,1.618216314,3.394533927,2.856440826,60.1263992,2.856440883,60.12639867,2.857972916,60.15985324,948.0517701,0.330079095,26.78522302,224.9677908,0.884220146,240.8974037,3.236183881,72.05146945,0.191421981,163.3543726,0.191421981,0.052381462,0.048714899,0,1,0,390,470,15
alloy_1141,1510,96.70060643,0,0,0,0,0,0,0,0,0,0,2.791966776,0,0,0.075642343,0,0,0.011586755,0.153782273,0,0,0,0,0,0,0.100272868,0,0,0,0.035299877,0.055281762,0.02153691,0.054024001,0.000000023,0.019770883,4.09E-14,3.41E-12,1.09E-10,0.00000000193,1.994953947,127.2451261,13.50284184,16.32867901,28.13025623,0.000612166,78.00914534,2.917253466,1.618270572,3.396450481,2.855934761,60.16285713,2.855934818,60.16285662,2.858272269,60.21431762,949.2748069,0.330077898,26.81620656,224.9559221,0.883792497,240.6784812,3.238114807,72.10215382,0.197784853,163.2821421,0.197784853,0.07964947,0.071673939,0,1,0,348.5,403.5,5
alloy_1142,1511,96.49139484,0,0,0,0,0,0,0,0,0,0,2.79210423,0,0,0.151292101,0,0,0.023174676,0.153789861,0,0,0,0,0,0,0.200555632,0,0,0,0.035301596,0.05528449,0.043075902,0.054026674,0.0000000233,0.039543678,4.14E-14,3.47E-12,1.11E-10,0.00000000196,3.801305256,127.6427025,13.51724894,16.32903697,28.16122614,0.001224392,78.09616901,2.921705131,1.61870206,3.397710277,2.856629385,60.19549659,2.85662944,60.19549629,2.860874228,60.27162532,950.6419509,0.32997564,26.91497603,224.9506825,0.883164826,240.4365094,3.244734151,72.27437252,0.212857981,163.1252626,0.212857981,0.155301902,0.071677472,0,1,0,,475,10
alloy_1143,1512,98.14564443,0,0,0,0,0,0,0,0,0,0.046758303,0.119029875,0,0,0,0,0,1.111451563,0,0,0,0,0,0,0,0.577115832,0,0,0,0,0,0,0,0.0000000232,1.22E-16,4.07E-14,3.38E-12,1.08E-10,0.00000000193,10.65684352,126.5379117,13.01884484,16.55134927,27.01195838,0.003523292,75.78557221,2.717043306,1.608707847,3.376711961,2.864864218,60.34746706,2.86486426,60.34746499,2.886751451,60.68090008,938.790272,0.329222654,26.27710491,224.6688627,0.899419757,235.7201602,3.005581782,70.23754939,0.215506006,164.8375246,0.215506006,0.036378385,0,0,1,0,380,400,
alloy_1144,1513,98.01159473,0,0,0,0.06518934,0,0,0,0,0,0.047161095,0.107192178,0,0,0,0,0,1.121025989,0,0,0,0,0,0.065749365,0,0.582087306,0,0,0,0,0,0,0,0.0000000347,1.34E-15,2.46E-13,1.18E-11,2.59E-10,0.00000000354,10.74745538,126.5166768,13.10794868,16.57538164,27.24466776,0.003553643,75.69638354,2.726087873,1.609400085,3.37488861,2.866736549,60.34756796,2.866736591,60.34756587,2.888812318,60.6838733,938.3091695,0.328997699,26.25044077,224.6275484,0.898465613,235.4063353,3.006562101,70.1615377,0.225595707,164.6280866,0.225595707,0.156040502,0,0,1,0,379.211635,399.895906,10
alloy_1145,1514,97.67949362,0,0,0,0.071880022,0,0,0,0,0,0.047274036,0.118193805,0,0,0.171172511,0,0,1.12371091,0.037285401,0,0,0,0,0.072497524,0,0.583481477,0,0,0,0.042793268,0,0.05221743,0,0.0000000365,0.047935601,2.68E-13,1.29E-11,2.8E-10,0.00000000379,10.77590168,126.6952023,13.1585032,16.56713432,27.36183519,0.003562154,75.88332763,2.741609541,1.609849193,3.375600894,2.868737846,60.44641104,2.868737881,60.44640942,2.893999388,60.84535199,940.3448297,0.328830273,26.38297368,224.5959279,0.896949623,234.8831601,3.02281155,70.48992674,0.233896507,164.2144808,0.233896507,0.326270157,0.021396634,0,1,0,336,366,4.88
alloy_1146,1515,98.10057052,0,0,0,0,0,0,0,0,0,0.103944447,0.106314627,0,0,0,0,0,1.111848476,0,0,0,0,0,0,0,0.577321927,0,0,0,0,0,0,0,0.0000000232,1.22E-16,4.06E-14,3.38E-12,1.08E-10,0.00000000193,10.76333359,126.6840486,13.02309896,16.55008241,27.02160808,0.00352455,75.825353,2.718430559,1.608698973,3.377100361,2.864973602,60.36474284,2.864973644,60.36473895,2.886868651,60.69829312,939.4506751,0.329152498,26.32527797,224.6710312,0.899227352,235.6169709,3.006278238,70.34946371,0.216681898,164.7586968,0.216681898,0.093564529,0,0,1,0,393.001149,406.790663,12
alloy_1147,1516,98.10057052,0,0,0,0,0,0,0,0,0,0.103944447,0.106314627,0,0,0,0,0,1.111848476,0,0,0,0,0,0,0,0.577321927,0,0,0,0,0,0,0,0.0000000232,1.22E-16,4.06E-14,3.38E-12,1.08E-10,0.00000000193,10.76333359,126.6840486,13.02309896,16.55008241,27.02160808,0.00352455,75.825353,2.718430559,1.608698973,3.377100361,2.864973602,60.36474284,2.864973644,60.36473895,2.886868651,60.69829312,939.4506751,0.329152498,26.32527797,224.6710312,0.899227352,235.6169709,3.006278238,70.34946371,0.216681898,164.7586968,0.216681898,0.093564529,0,0,1,0,455.053962,461.948719,10
alloy_1148,1517,99.66916975,0,0,0,0,0,0,0,0,0,0,0,0,0,0,0,0,0,0,0,0,0,0,0,0.330830254,0,0,0,0,0,0,0,0,0.0000000233,1.23E-16,4.09E-14,3.4E-12,1.09E-10,0.00000000194,0.176939558,124.74232,13.02646642,16.49997225,27.03948328,0,75.93714225,2.720925357,1.609172924,3.391687234,2.857394256,60.09925244,2.857394295,60.09925192,2.8641484,60.19850057,936.3830596,0.329834585,26.00661661,224.8974426,0.898742845,236.2655568,3,70.01455653,0.076262271,165.5169878,0.076262271,0.192682724,0.330830254,0,0,0,300,,
alloy_1149,1518,99.54540783,0,0,0,0,0,0,0,0,0,0,0.000638667,0,0,0.029554063,0,0,0.169207505,0.250185725,0,0,0,0,0,0,0.003853516,0,0,0,0.000904389,0,0.000248301,0,0.0000000233,0.00022794,4.09E-14,3.4E-12,1.09E-10,0.00000000194,0.247851126,124.6053047,13.03243657,16.47182881,27.05452696,0.0000235,76.07002887,2.73080447,1.609419779,3.385962618,2.869015104,60.18374758,2.869015146,60.18374714,2.872803633,60.24060881,935.2168036,0.329718195,26.13633103,224.9284056,0.899003994,236.2386701,3.009914077,70.32281276,0.078375936,165.8055111,0.078375936,0.015059425,0.000452195,0,1,0,105,110,32
alloy_1150,1519,96.53646114,0,0,0,0,0,0,0,0,0,0.001035585,0.000847359,0,0,0.080029399,0,0,3.278852245,0.001470192,0,0,0,0,0,0,0.083400871,0,0,0,0.016873719,0,0.001029487,0,0.0000000232,0.000945069,4.09E-14,3.39E-12,1.08E-10,0.00000000194,1.707384684,124.8947639,12.98056887,16.66531233,26.92138517,0.000509162,74.75681399,2.694287063,1.600572064,3.330330655,2.867202176,61.01407677,2.867202189,61.01407644,2.932760555,62.01868397,934.6500783,0.328609902,25.7995222,223.9822926,0.903331502,234.104408,2.972466011,69.35587666,0.22367915,162.9725418,0.22367915,0.065534761,0.008436859,0,1,0,58,195,14.2
alloy_1151,1520,96.54792003,0,0,0,0,0,0,0,0,0,0.000725595,0.00084816,0,0,0.073831766,0,0,3.215425829,0.000981055,0,0,0,0,0,0,0.105549063,0,0,0,0.012948747,0,0.000412184,0.041357573,0.0000000233,0.000378385,4.13E-14,3.42E-12,1.09E-10,0.00000000194,2.104754069,124.9509587,12.99123461,16.66558917,26.94683235,0.000644377,74.78629379,2.695859897,1.600699778,3.332880764,2.867313015,61.00389916,2.86731303,61.00389883,2.932378541,61.99931637,935.2184712,0.328632463,25.81517997,223.9908816,0.903006289,234.0681248,2.973301843,69.38041433,0.225338411,162.9966466,0.225338411,0.065172466,0.047831947,0,1,0,110,210,10.7
alloy_1152,1521,95.27072033,0,0,0,0,0,0,0,0,0,0,0,0,0,0,0,0,4.429906717,0,0,0,0,0,0,0.29937295,0,0,0,0,0,0,0,0,0.0000000231,1.23E-16,4.08E-14,3.38E-12,1.08E-10,0.00000000193,0.213352651,124.9970654,12.97965077,16.75988078,26.91554875,0,74.12685739,2.680164488,1.595961847,3.308244556,2.871258914,61.41878712,2.871258914,61.41878661,2.964603761,62.83757005,935.6422574,0.328078351,25.60729585,223.5339233,0.904178271,232.7471676,2.955700933,68.90569573,0.252897026,161.6645976,0.252897026,0.16122542,0.29937295,0,0,0,414,460,
alloy_1153,1522,93.07099381,0,0,0,0,0,0,0,0,0,0,0,0,0,0,0,0,6.630289681,0,0,0,0,0,0,0.298716506,0,0,0,0,0,0,0,0,0.0000000231,1.23E-16,4.07E-14,3.37E-12,1.08E-10,0.00000000192,0.231481942,125.1436134,12.95759442,16.89025859,26.85668049,0,73.22482509,2.659957717,1.58936234,3.266874008,2.878210796,62.078705,2.878210775,62.07870451,3.014871753,64.15740588,935.4060971,0.327198526,25.40924826,222.8520081,0.906821225,230.9663147,2.933697103,68.35557111,0.301025818,159.729219,0.301025818,0.160568975,0.298716506,0,0,0,433,503,
